Repository: avishigoyal/DMA_Transform

# DMA_Transform

Hydrogels are known for their non-Newtonian shear thinning properties at elevated temperatures. This effect is typically attributed to water evaporation from the porous matrix and can be observed during parallel plate dynamic rheology testing. This shear thinning behavior at higher temperatures led to a deeper investigation into the effects of strain rate around the inflection point where shear thinning is most noticeable.  The aim of this study was to establish a correlation between dynamic mechanical analysis (DMA) data in the frequency domain and time-domain data across different strain rates to isolate this behavior of the material and predict a set of parameters to produce an optimal strain rate for this type of material. By employing time-temperature superposition, the DMA results were transformed into time-domain relaxation functions, allowing for the prediction of a strain rate-dependent storage moduli at various temperatures. This transformation technique was validated through experimental results with composite viscoelastic hydrogel. Software was developed for this work to convert the frequency domain data into time domain data plotting the master curve of the rheological data and providing potential strain rates correlating to the range of temperatures tested Furthermore, cross-correlation between frequency-domain and time-domain results for viscous fluids can significantly streamline the characterization of material behavior, which is influenced by loading frequency, strain rate, and temperature. This understanding is critical for applications where precise control of material properties is necessary, such as in biomedical engineering, precise flow management in extrusion based additive manufacturing, and other fields that utilize hydrogels and similar materials.

# How it Works

Run app.py in an integrated terminal and go to the URL in a web browser. Upload the data and shift factors or use the WLF equation and click submit. The code will then run the converted_script.py and display all the graphs on the website as well as populate the uploads folder with all graphs.

File: uploads/sample_data.csv (part 1 of 2)
Time (min),Temperature (C),Storage Modulus (MPa),Loss Modulus (MPa),Stress (MPa),Tan Delta,Frequency (Hz),Drive Force (N),Amplitude (µm),Strain (%),Displacement (µm),Static Force (N),Position (mm),Length (mm),Force (N),Stiffness (N/m),GCA Pressure (kPa gauge),,,,
10.12683,-10.05449,1847.494,62.79527,1.179827,0.03398942,1,2.854673,25.00259,0.06386094,13221.77,2.19E-07,13.22177,0,3.144779,125778.1,1.5169,,,,
11.10383,-10.05338,1852.284,60.5235,1.182787,0.03267508,1.3,2.862411,25.0005,0.0638556,13221.82,3.28E-06,13.22182,0,3.152668,126104.2,1.58585,,,,
12.30583,-10.06601,1857.321,58.812,1.185918,0.03166496,1.6,2.868992,24.9987,0.063851,13221.92,2.7E-06,13.22192,0,3.161013,126447.1,1.6548,,,,
12.68284,-10.06885,1862.652,57.11445,1.189413,0.03066297,2,2.87628,25.0006,0.06385588,13221.94,2.19E-06,13.22194,0,3.170328,126810.1,1.58585,,,,
12.9265,-10.07098,1867.623,55.68493,1.19258,0.02981594,2.5,2.882544,25.00047,0.06385552,13221.96,2.19E-06,13.22196,0,3.17877,127148.4,1.58585,,,,
13.9285,-10.05866,1872.999,54.27696,1.195982,0.02897864,3.2,2.889,24.99981,0.06385383,13222.03,1.82E-06,13.22203,0,3.187838,127514.5,1.6548,,,,
14.3055,-10.06211,1882.063,52.34714,1.201788,0.0278137,5,2.898536,25.00022,0.06385488,13222.05,1.53E-06,13.22205,0,3.203316,128131.5,1.72375,,,,
15.2825,-10.05818,1887.283,51.37876,1.20508,0.02722366,6.3,2.90151,24.99934,0.06385266,13222.12,1.02E-06,13.22212,0,3.21209,128487,1.72375,,,,
16.4845,-10.05184,1891.989,50.55606,1.208093,0.02672112,7.9,2.9024,24.9995,0.06385305,13222.22,2.19E-07,13.22222,0,3.22012,128807.4,1.72375,,,,
16.8615,-10.02882,1896.769,50.11102,1.21111,0.02641914,10,2.899735,24.99878,0.06385122,13222.24,0,13.22224,0,3.228162,129132.8,1.72375,,,,
17.38016,-10.03422,1901.181,49.76394,1.213974,0.02617529,12.6,2.89149,24.99974,0.06385367,13222.28,3.28E-06,13.22228,0,3.235795,129433.1,1.72375,,,,
17.99883,-10.03837,1905.374,49.63481,1.216679,0.0260499,15.8,2.875048,25.0003,0.06385509,13222.32,3.06E-06,13.22232,0,3.243004,129718.6,1.72375,,,,
18.25083,-10.04032,1908.951,49.32092,1.218955,0.02583666,19,2.852599,25.00015,0.0638547,13222.33,2.63E-06,13.22234,0,3.249072,129962.1,1.58585,,,,
18.40284,-10.02559,1913.028,49.809,1.221538,0.02603674,25,2.793717,24.99974,0.06385364,13222.34,2.63E-06,13.22234,0,3.255957,130239.6,1.58585,,,,
18.9215,-10.01146,1918.059,52.50719,1.224703,0.02737516,31.6,2.709806,24.99876,0.06385115,13222.36,2.41E-06,13.22236,0,3.264392,130582.2,1.58585,,,,
19.54017,-10.01193,1921.927,52.51849,1.227228,0.02732595,39.8,2.573307,24.99988,0.06385401,13222.39,2.19E-06,13.22239,0,3.271123,130845.5,1.58585,,,,
19.79216,-10.00353,1922.619,51.98872,1.227719,0.02704056,50,2.354284,25.00088,0.06385657,13222.39,2.19E-06,13.22239,0,3.272432,130892.7,1.58585,,,,
19.94416,-9.989999,1929.491,58.00865,1.232142,0.03006423,63,2.017348,25.0016,0.06385842,13222.41,2.19E-06,13.22241,0,3.284222,131360.5,1.58585,,,,
20.18766,-10.00444,1925.233,49.19896,1.229418,0.0255548,79.5,1.453388,25.00148,0.06385812,13222.42,2.04E-06,13.22241,0,3.27696,131070.6,1.58585,,,,
20.38316,-9.991412,1919.004,62.99994,1.225494,0.0328295,100,0.5729298,25.0026,0.06386098,13222.42,2.04E-06,13.22241,0,3.266504,130646.5,1.58585,,,,
32.25184,-5.086306,1770.852,68.65194,1.13083,0.03876773,1,2.747436,25.00141,0.06385792,13222.88,1.97E-06,13.22288,0,3.014178,120560.3,1.31005,,,,
33.22883,-5.086785,1776.261,66.02,1.134324,0.03716795,1.3,2.756125,25.0023,0.0638602,13222.94,1.46E-06,13.22294,0,3.023492,120928.5,1.44795,,,,
34.43083,-5.088334,1781.063,63.73451,1.13736,0.03578453,1.6,2.7624,25.00164,0.06385851,13223.03,8.02E-07,13.22303,0,3.031586,121255.5,1.58585,,,,
34.80784,-5.090502,1786.578,61.4902,1.140874,0.03441785,2,2.76978,25.00145,0.06385804,13223.07,4.38E-07,13.22307,0,3.04095,121631,1.6548,,,,
35.0515,-5.091977,1791.963,59.56944,1.14428,0.03324257,2.5,2.776618,25.00075,0.06385623,13223.09,2.19E-07,13.22309,0,3.050029,121997.5,1.58585,,,,
36.0535,-5.084522,1797.162,57.66479,1.147628,0.0320866,3.2,2.782908,25.00136,0.0638578,13223.19,2.92E-06,13.22319,0,3.058953,122351.4,1.72375,,,,
36.4305,-5.101648,1806.687,54.94014,1.153662,0.03040934,5,2.793052,25.00031,0.06385512,13223.22,2.63E-06,13.22323,0,3.075037,122999.9,1.72375,,,,
37.4075,-5.10065,1811.697,53.72253,1.156898,0.02965316,6.3,2.795879,25.0011,0.06385715,13223.32,2.04E-06,13.22332,0,3.083661,123341,1.86165,,,,
38.6095,-5.12504,1816.061,52.76461,1.159703,0.02905442,7.9,2.796339,25.0015,0.06385815,13223.45,9.48E-07,13.22345,0,3.091139,123638.2,1.9306,,,,
39.005,-5.106778,1820.714,51.99976,1.162593,0.0285601,10,2.79345,24.99976,0.0638537,13223.5,4.38E-07,13.2235,0,3.098842,123954.9,1.9306,,,,
39.60867,-5.101337,1825,51.42447,1.165345,0.02817779,12.6,2.784991,25.00008,0.0638545,13223.57,2.19E-06,13.22357,0,3.106177,124246.7,1.86165,,,,
40.3125,-5.065369,1829.028,50.99931,1.167948,0.0278833,15.8,2.768354,25.00075,0.06385625,13223.64,2.77E-06,13.22364,0,3.113116,124520.9,1.7927,,,,
40.583,-5.058828,1832.714,50.84814,1.170238,0.02774472,19,2.746011,24.99937,0.06385272,13223.67,2.63E-06,13.22367,0,3.119218,124771.9,1.7927,,,,
40.7535,-5.054016,1837.014,51.2523,1.173035,0.02789979,25,2.687669,25.00047,0.06385554,13223.69,2.41E-06,13.22369,0,3.126675,125064.6,1.6548,,,,
41.35717,-5.028446,1842,53.59293,1.176051,0.02909497,31.6,2.603435,24.9969,0.0638464,13223.73,2.19E-06,13.22373,0,3.134713,125404.1,1.6548,,,,
42.06116,-5.013329,1845.914,53.34042,1.178703,0.02889648,39.8,2.467275,25.00015,0.0638547,13223.76,1.9E-06,13.22376,0,3.141783,125670.6,1.58585,,,,
42.33166,-4.997697,1847.009,52.81031,1.17938,0.02859234,50,2.248774,24.99967,0.06385348,13223.76,1.75E-06,13.22377,0,3.143586,125745.1,1.5169,,,,
42.50217,-4.967912,1853.924,59.80883,1.183817,0.03226067,63,1.91205,25.00013,0.06385464,13223.78,1.53E-06,13.22378,0,3.155413,126215.9,1.58585,,,,
42.81766,-4.98971,1849.99,50.25208,1.181298,0.02716343,79.5,1.348642,25,0.06385432,13223.8,1.46E-06,13.2238,0,3.1487,125948,1.58585,,,,
43.034,-4.982457,1843.222,65.28846,1.177271,0.03542083,100,0.4698731,25.00624,0.06387024,13223.83,1.31E-06,13.22383,0,3.137964,125487.3,1.5169,,,,
54.32033,-0.1217382,1675.446,77.34851,1.069842,0.04616592,1,2.612449,24.99994,0.06385418,13225.08,1.75E-06,13.22508,0,2.851619,114065,1.03425,,,,
55.29734,-0.1476354,1683.62,73.67654,1.074997,0.0437608,1.3,2.625254,24.99844,0.06385033,13225.08,1.75E-06,13.22508,0,2.865358,114621.5,1.2411,,,,
56.49934,-0.1212403,1690.784,70.4104,1.079582,0.04164362,1.6,2.634912,24.99868,0.06385094,13225.1,1.75E-06,13.2251,0,2.877579,115109.3,1.44795,,,,
56.87634,-0.1155937,1697.577,67.42178,1.08402,0.03971648,2,2.644228,25.00101,0.0638569,13225.12,1.53E-06,13.22512,0,2.889409,115571.7,1.44795,,,,
57.12,-0.121871,1703.897,64.8707,1.088034,0.03807197,2.5,2.65239,25.00052,0.06385566,13225.14,1.31E-06,13.22514,0,2.90011,116001.9,1.5169,,,,
58.122,-0.1033225,1710.428,62.33926,1.092164,0.0364466,3.2,2.660472,24.99958,0.06385324,13225.22,8.02E-07,13.22522,0,2.911115,116446.6,1.6548,,,,
58.499,-0.1087638,1721.194,58.61824,1.09904,0.03405671,5,2.67251,24.99961,0.06385334,13225.26,4.38E-07,13.22526,0,2.929444,117179.6,1.72375,,,,
59.476,-0.1223641,1727.127,56.9404,1.102818,0.03296828,6.3,2.676538,24.99937,0.06385271,13225.35,2.19E-06,13.22535,0,2.939513,117583.5,1.7927,,,,
60.678,-0.1649506,1732.25,55.48186,1.106161,0.03202879,7.9,2.678208,25.00101,0.06385691,13225.5,2.04E-06,13.22551,0,2.948425,117932.2,2.2064,,,,
61.055,-0.1578701,1737.471,54.4384,1.109439,0.03133198,10,2.676193,24.99974,0.06385365,13225.56,1.53E-06,13.22556,0,2.957161,118287.7,2.13745,,,,
61.65883,-0.1479999,1742.201,53.65014,1.112485,0.03079445,12.6,2.668413,25.00032,0.06385512,13225.64,8.75E-07,13.22564,0,2.96528,118609.7,2.0685,,,,
62.36266,-0.1273275,1746.66,52.98938,1.115355,0.03033754,15.8,2.652402,25.00083,0.06385645,13225.74,1.46E-07,13.22574,0,2.972932,118913.3,1.99955,,,,
62.63316,-0.1015038,1750.513,52.67662,1.117778,0.0300921,19,2.630359,24.99998,0.0638543,13225.78,3.28E-06,13.22578,0,2.979388,119175.6,1.9306,,,,
62.80366,-0.09377453,1754.961,52.87579,1.120744,0.03012932,25,2.572436,25.00279,0.06386145,13225.79,3.28E-06,13.22579,0,2.987294,119478.4,1.86165,,,,
63.4075,-0.07007157,1760.31,54.7061,1.123978,0.03107753,31.6,2.488753,24.99875,0.06385113,13225.86,2.55E-06,13.22586,0,2.995915,119842.6,1.72375,,,,
64.1115,-0.03542297,1764.676,54.46036,1.126911,0.0308614,39.8,2.353281,25.00198,0.0638594,13225.92,2.12E-06,13.22592,0,3.003733,120139.8,1.6548,,,,
64.382,-6.82E-03,1766.034,54.24309,1.127745,0.03071463,50,2.135168,25.00124,0.0638575,13225.94,1.97E-06,13.22594,0,3.005956,120232.3,1.58585,,,,
64.5525,-5.29E-03,1773.602,61.36413,1.132533,0.03459859,63,1.799481,25.00025,0.06385496,13225.95,1.97E-06,13.22595,0,3.018718,120747.5,1.58585,,,,
64.868,0.01177054,1770.434,51.33331,1.130472,0.02899475,79.5,1.237206,24.9994,0.06385279,13225.96,1.75E-06,13.22596,0,3.013224,120531.8,1.58585,,,,
65.08533,0.009342522,1764.765,66.5989,1.127088,0.03773812,100,0.3637555,25.00465,0.0638662,13226.03,1.09E-06,13.22603,0,3.004205,120145.9,1.58585,,,,
77.037,4.905624,1584.899,86.6178,1.012092,0.05465192,1,2.48386,25.00161,0.06385844,13227.46,2.19E-07,13.22746,0,2.697688,107900.6,1.17215,,,,
78.014,4.934476,1593.512,82.19098,1.017623,0.05157852,1.3,2.49748,25.00238,0.06386041,13227.49,0,13.22749,0,2.71243,108486.9,1.2411,,,,
79.216,4.937122,1600.804,78.43222,1.022253,0.04899552,1.6,2.507206,25.00172,0.06385871,13227.55,3.14E-06,13.22755,0,2.72477,108983.3,1.44795,,,,
79.593,4.939498,1608.478,74.65787,1.027124,0.04641522,2,2.517562,25.001,0.06385687,13227.57,2.99E-06,13.22757,0,2.737754,109505.8,1.44795,,,,
79.83668,4.92825,1615.775,71.28491,1.031786,0.04411809,2.5,2.527193,25.00105,0.063857,13227.58,2.85E-06,13.22758,0,2.750181,110002.6,1.44795,,,,
80.83868,4.908662,1623.016,67.96821,1.036407,0.04187773,3.2,2.536355,25.001,0.06385688,13227.64,2.48E-06,13.22765,0,2.762499,110495.5,1.5169,,,,
81.21568,4.905059,1635.118,63.10033,1.044102,0.0385907,5,2.55031,25.00019,0.0638548,13227.68,1.97E-06,13.22768,0,2.783008,111319.5,1.58585,,,,
82.19266,4.910288,1641.365,60.72488,1.048128,0.03699658,6.3,2.55482,25.0011,0.06385713,13227.76,1.46E-06,13.22776,0,2.793742,111744.8,1.58585,,,,
83.39468,4.916359,1646.827,58.89582,1.051603,0.03576321,7.9,2.556805,25.00077,0.0638563,13227.86,8.02E-07,13.22786,0,2.803002,112116.6,1.6548,,,,
83.79016,4.917094,1652.338,57.31711,1.055124,0.0346885,10,2.555366,25.00082,0.06385642,13227.89,2.92E-07,13.22789,0,2.812386,112491.8,1.6548,,,,
84.39384,4.931782,1657.56,56.17751,1.05846,0.0338917,12.6,2.548294,25.00085,0.0638565,13227.92,1.46E-07,13.22792,0,2.821279,112847.3,1.58585,,,,
85.09766,4.932113,1662.415,55.12437,1.061547,0.03315922,15.8,2.532784,25.00055,0.06385572,13227.97,3.28E-06,13.22797,0,2.829508,113177.8,1.58585,,,,
85.36816,4.939183,1666.496,54.5426,1.064131,0.03272892,19,2.511118,25.00004,0.06385442,13227.99,3.06E-06,13.22799,0,2.836396,113455.6,1.58585,,,,
85.5385,4.95543,1671.48,54.33058,1.067246,0.03250447,25,2.453591,24.99844,0.06385034,13228,3.06E-06,13.228,0,2.844698,113795,1.58585,,,,
86.14234,4.949608,1677.25,56.28138,1.070955,0.03355575,31.6,2.371048,24.99903,0.06385186,13228.03,2.85E-06,13.22803,0,2.854585,114187.8,1.58585,,,,
86.84618,4.95676,1682.244,55.42912,1.07421,0.03294952,39.8,2.236373,25.00058,0.0638558,13228.07,2.33E-06,13.22808,0,2.863261,114527.8,1.5169,,,,
87.11668,4.949158,1684.146,55.19501,1.07539,0.03277328,50,2.019101,24.99976,0.0638537,13228.07,2.41E-06,13.22807,0,2.866406,114657.3,1.5169,,,,
87.30718,4.95127,1691.553,62.15803,1.080089,0.03674613,63,1.683318,24.99906,0.06385193,13228.08,2.19E-06,13.22808,0,2.878932,115161.6,1.58585,,,,
87.6225,4.965773,1689.02,52.1845,1.078495,0.03089631,79.5,1.122312,24.99959,0.06385328,13228.1,2.19E-06,13.2281,0,2.874682,114989.2,1.5169,,,,
87.84132,4.955208,1684.343,67.23804,1.076232,0.03991945,100,0.2575459,25.01642,0.06389627,13228.28,6.57E-07,13.22828,0,2.86865,114670.7,1.44795,,,,
99.837,9.891178,1485.878,96.81356,0.9488081,0.06515576,1,2.341692,25.00028,0.06385503,13229.87,2.19E-06,13.22987,0,2.529007,101159.2,1.1032,,,,
100.814,9.920657,1496.421,91.60131,0.9556218,0.06121359,1.3,2.35843,25.00241,0.06386048,13229.9,1.97E-06,13.2299,0,2.547169,101876.9,1.2411,,,,
102.016,9.935004,1505.371,87.29366,0.9612897,0.05798816,1.6,2.370471,25.00118,0.06385735,13229.94,1.46E-06,13.22994,0,2.562276,102486.2,1.31005,,,,
102.393,9.93741,1514.571,82.9967,0.9671649,0.0547988,2,2.383094,25.00118,0.06385735,13229.95,1.31E-06,13.22995,0,2.577936,103112.6,1.379,,,,
102.6367,9.940388,1523.278,78.92141,0.9726837,0.05181026,2.5,2.39464,25.00012,0.06385464,13229.96,1.31E-06,13.22996,0,2.592646,103705.3,1.379,,,,
103.6387,9.922538,1531.854,74.91734,0.9781806,0.04890632,3.2,2.405783,25.00066,0.063856,13230.01,1.02E-06,13.23001,0,2.607298,104289.2,1.44795,,,,
104.0157,9.910946,1546.004,68.52582,0.9872038,0.0443245,5,2.422808,25.00035,0.06385522,13230.02,8.75E-07,13.23002,0,2.63135,105252.5,1.5169,,,,
104.9927,9.913832,1553.259,65.50711,0.9918656,0.04217398,6.3,2.428665,25.00108,0.06385708,13230.08,5.84E-07,13.23008,0,2.643775,105746.4,1.44795,,,,
106.1947,9.918594,1559.579,62.9003,0.9958749,0.04033158,7.9,2.431848,25.0004,0.06385536,13230.14,2.19E-06,13.23014,0,2.654462,106176.8,1.5169,,,,
106.5902,9.924231,1565.755,60.76352,0.9998309,0.03880782,10,2.431392,25.00072,0.06385618,13230.17,3.06E-06,13.23017,0,2.665007,106597.2,1.44795,,,,
107.194,9.928937,1571.446,58.98278,1.003456,0.03753409,12.6,2.424969,25.0005,0.06385561,13230.19,3.06E-06,13.23019,0,2.674669,106984.6,1.44795,,,,
107.8978,9.934966,1576.821,57.47033,1.006869,0.03644696,15.8,2.410228,25.00001,0.06385435,13230.23,2.63E-06,13.23023,0,2.683765,107350.6,1.44795,,,,
108.1684,9.944321,1581.188,56.59319,1.009703,0.03579156,19,2.389142,25.00114,0.06385724,13230.24,2.63E-06,13.23024,0,2.69132,107647.9,1.44795,,,,
108.3388,9.947819,1586.743,55.67349,1.013223,0.03508665,25,2.332586,25.00048,0.06385556,13230.24,2.63E-06,13.23024,0,2.700703,108026,1.5169,,,,
108.9427,9.944098,1592.897,57.70124,1.01712,0.0362241,31.6,2.250524,24.99966,0.06385344,13230.27,2.41E-06,13.23027,0,2.711089,108445,1.5169,,,,
109.6465,9.959939,1598.161,56.4823,1.020481,0.03534207,39.8,2.116144,24.99966,0.06385346,13230.28,2.41E-06,13.23028,0,2.720049,108803.4,1.44795,,,,
109.917,9.979474,1600.237,56.19605,1.021817,0.03511734,50,1.899284,24.99991,0.0638541,13230.3,2.19E-06,13.2303,0,2.723608,108944.7,1.5169,,,,
110.1075,9.962452,1608.086,62.63993,1.026817,0.03895309,63,1.564376,24.99963,0.06385338,13230.3,2.19E-06,13.2303,0,2.736938,109479.2,1.44795,,,,
110.423,9.956711,1605.87,52.68554,1.025361,0.03280809,79.5,1.003955,24.99862,0.0638508,13230.32,2.04E-06,13.23032,0,2.733056,109328.3,1.44795,,,,
110.6434,9.960087,1602.095,67.6944,1.024013,0.04225368,100,0.1592368,25.02458,0.0639171,13230.61,3.06E-06,13.23061,0,2.729462,109071.2,1.44795,,,,
122.8287,14.87465,1382.797,106.539,0.8830176,0.077046,1,2.192592,25.0012,0.06385738,13232.48,2.19E-06,13.23248,0,2.353646,94141.32,1.17215,,,,
123.8057,14.89788,1395.986,101.2697,0.8914657,0.07254347,1.3,2.213383,25.00192,0.06385922,13232.49,2.19E-06,13.23249,0,2.376164,95039.26,1.17215,,,,
125.0077,14.92687,1406.925,96.75882,0.8984228,0.06877326,1.6,2.22834,25.00112,0.06385719,13232.5,1.97E-06,13.2325,0,2.394707,95783.99,1.2411,,,,
125.3847,14.92372,1418.023,91.99688,0.905521,0.06487687,2,2.243758,25.00144,0.063858,13232.51,1.97E-06,13.23251,0,2.413627,96539.54,1.2411,,,,
125.6282,14.93832,1428.43,87.37991,0.9121468,0.06117199,2.5,2.25782,25.00088,0.0638566,13232.51,1.97E-06,13.23251,0,2.431288,97248.09,1.2411,,,,
126.6302,14.92766,1439.021,82.63694,0.918911,0.05742579,3.2,2.271881,25.00092,0.06385668,13232.53,1.97E-06,13.23253,0,2.449318,97969.12,1.31005,,,,
127.0072,14.93432,1457.208,74.55179,0.9305139,0.05116074,5,2.292935,25.00065,0.06385598,13232.54,1.75E-06,13.23254,0,2.480245,99207.24,1.44795,,,,
127.9842,14.92687,1464.638,71.16114,0.9352514,0.04858618,6.3,2.300598,25.00045,0.06385548,13232.57,1.68E-06,13.23257,0,2.492872,99713.09,1.44795,,,,
129.1862,14.92293,1471.936,67.85778,0.9399275,0.04610103,7.9,2.305414,25.00087,0.06385654,13232.61,1.24E-06,13.23261,0,2.505337,100210,1.44795,,,,
129.5816,14.91984,1478.96,65.09107,0.9443882,0.04401137,10,2.306102,25.00022,0.06385488,13232.61,1.09E-06,13.23262,0,2.517226,100688.2,1.44795,,,,
130.1855,14.9304,1485.597,62.67696,0.9486084,0.04218974,12.6,2.301062,24.99975,0.06385369,13232.64,8.75E-07,13.23264,0,2.528475,101140,1.44795,,,,
130.8893,14.93658,1491.683,60.47762,0.9525234,0.04054321,15.8,2.287458,25.0005,0.0638556,13232.66,8.02E-07,13.23266,0,2.53891,101554.4,1.44795,,,,
131.1598,14.93326,1496.604,59.07847,0.9556375,0.03947502,19,2.267004,24.99977,0.06385374,13232.66,6.57E-07,13.23266,0,2.547211,101889.4,1.44795,,,,
131.3302,14.94675,1502.609,57.94169,0.9594856,0.03856072,25,2.211237,25.00013,0.06385464,13232.67,6.57E-07,13.23267,0,2.557468,102298.2,1.379,,,,
131.934,14.95471,1508.933,58.91846,0.9634457,0.03904645,31.6,2.129322,24.99811,0.0638495,13232.67,6.57E-07,13.23267,0,2.568024,102728.7,1.379,,,,
132.6378,14.95385,1514.647,57.3548,0.967167,0.03786678,39.8,1.995849,24.99999,0.0638543,13232.69,5.11E-07,13.2327,0,2.577942,103117.7,1.379,,,,
132.9283,14.94511,1517.239,56.78352,0.9688371,0.03742557,50,1.779824,25.00038,0.0638553,13232.72,3.65E-07,13.23272,0,2.582394,103294.2,1.31005,,,,
133.1186,14.95696,1525.126,62.30138,0.973842,0.04084998,63,1.445022,24.99956,0.0638532,13232.71,4.38E-07,13.23271,0,2.595734,103831.2,1.31005,,,,
133.4342,14.96345,1523.198,52.76142,0.972564,0.0346386,79.5,0.8853966,24.99837,0.06385016,13232.73,2.92E-07,13.23273,0,2.592328,103699.9,1.31005,,,,
133.708,14.98435,1519.517,67.40156,0.9726922,0.04435723,100,0.1087539,25.06223,0.06401325,13232.77,0,13.23277,0,2.59267,103449.3,1.379,,,,
145.7953,19.86165,1278.763,115.1094,0.8165806,0.09001625,1,2.040626,25.00108,0.0638571,13234.98,3.28E-06,13.23498,0,2.176561,87058.66,0.89635,,,,
146.7724,19.86865,1295.165,109.7836,0.8269978,0.08476422,1.3,2.064606,24.99937,0.06385271,13234.96,0,13.23496,0,2.204327,88175.32,1.1032,,,,
147.9744,19.89448,1307.098,105.6673,0.834649,0.08084122,1.6,2.082752,25.00032,0.06385516,13234.94,0,13.23495,0,2.224721,88987.69,1.2411,,,,
148.3513,19.90688,1320.014,100.9772,0.842893,0.07649702,2,2.100976,25.0002,0.06385484,13234.95,0,13.23495,0,2.246695,89867.07,1.2411,,,,
148.595,19.89672,1332.176,96.34664,0.8506861,0.07232272,2.5,2.117793,25.001,0.06385687,13234.94,0,13.23494,0,2.267468,90695.09,1.2411,,,,
149.597,19.92758,1344.576,91.40109,0.8586025,0.06797765,3.2,2.134553,25.00096,0.06385678,13234.93,2.19E-07,13.23493,0,2.288568,91539.22,1.2411,,,,
149.974,19.9272,1365.899,82.46337,0.8722389,0.06037295,5,2.160188,25.00153,0.06385822,13234.92,2.19E-07,13.23492,0,2.324915,92990.93,1.2411,,,,
150.951,19.94578,1374.719,78.47682,0.8778266,0.05708572,6.3,2.169902,25.00026,0.06385499,13234.93,2.19E-07,13.23493,0,2.33981,93591.4,1.2411,,,,
152.153,19.9414,1383.455,74.6563,0.8833619,0.05396367,7.9,2.176693,24.99904,0.0638519,13234.94,2.19E-07,13.23494,0,2.354564,94186.13,1.2411,,,,
152.5485,19.92236,1391.681,71.0575,0.8887078,0.05105878,10,2.179399,25.00168,0.0638586,13234.93,2.19E-07,13.23494,0,2.368812,94746.15,1.31005,,,,
153.1523,19.94216,1399.43,67.75447,0.8935694,0.04841574,12.6,2.175804,24.99924,0.06385237,13234.94,2.19E-07,13.23494,0,2.381771,95273.76,1.31005,,,,
153.8562,19.93568,1406.454,65.11694,0.8980882,0.04629868,15.8,2.163594,25.00019,0.0638548,13234.95,0,13.23495,0,2.393816,95751.91,1.2411,,,,
154.1266,19.93478,1411.968,63.06703,0.9015844,0.04466604,19,2.14399,24.99949,0.06385302,13234.94,1.46E-07,13.23494,0,2.403134,96127.34,1.2411,,,,
154.2972,19.94492,1418.679,61.00542,0.9059628,0.04300156,25,2.089459,25.00206,0.06385959,13234.94,1.46E-07,13.23494,0,2.414805,96584.22,1.31005,,,,
154.901,19.95401,1425.529,61.79405,0.910228,0.04334816,31.6,2.008306,24.99908,0.06385196,13234.94,7.3E-08,13.23495,0,2.426174,97050.54,1.31005,,,,
155.6048,19.95177,1432.203,59.32963,0.9144889,0.04142542,39.8,1.876164,24.99905,0.0638519,13234.96,0,13.23496,0,2.437531,97504.95,1.2411,,,,
155.8953,19.953,1435.437,58.14482,0.9166086,0.04050671,50,1.661185,25.00055,0.06385572,13234.99,3.28E-06,13.23499,0,2.443181,97725.11,1.2411,,,,
156.0858,19.94783,1443.545,63.08892,0.9217211,0.04370415,63,1.326847,24.99878,0.06385121,13234.96,0,13.23496,0,2.456808,98277.12,1.2411,,,,
156.4015,19.97332,1441.938,53.23708,0.920687,0.0369205,79.5,0.768172,24.99856,0.06385066,13234.97,1.09E-06,13.23497,0,2.454052,98167.71,1.2411,,,,
156.6577,19.97373,1440.911,66.3559,0.9196764,0.04605134,100,0.1584403,24.98892,0.06382603,13234.98,3.28E-06,13.23498,0,2.451358,98097.79,1.2411,,,,
168.9787,24.87931,1175.615,120.5578,0.7506886,0.1025486,1,1.888202,25.00025,0.06385496,13237.55,2.19E-07,13.23755,0,2.000928,80036.34,0.8274,,,,
169.9557,24.8774,1193.652,116.0656,0.7621988,0.09723566,1.3,1.914971,25,0.06385434,13237.53,3.65E-07,13.23753,0,2.031608,81264.31,1.1032,,,,
171.1576,24.89696,1207.886,112.2696,0.7713008,0.09294716,1.6,1.935401,25.00042,0.06385541,13237.49,8.75E-07,13.23749,0,2.055869,82233.37,1.1032,,,,
171.5347,24.90264,1222.406,107.9732,0.7805924,0.08832842,2,1.956092,25.00106,0.06385705,13237.48,8.75E-07,13.23748,0,2.080635,83221.87,1.17215,,,,
171.7784,24.90457,1236.215,103.6342,0.7893879,0.08383186,2.5,1.97542,25.00034,0.06385521,13237.48,8.75E-07,13.23748,0,2.10408,84162.01,1.2411,,,,
172.7803,24.92917,1250.486,98.73382,0.7985103,0.07895639,3.2,1.995035,25.00066,0.06385601,13237.44,1.09E-06,13.23744,0,2.128395,85133.54,1.17215,,,,
173.1574,24.93127,1274.255,89.8865,0.8136948,0.07054044,5,2.025704,25.00086,0.06385651,13237.43,1.31E-06,13.23743,0,2.168868,86751.75,1.2411,,,,
174.1344,24.93691,1284.601,85.57468,0.8202968,0.06661575,6.3,2.037905,25.0007,0.06385613,13237.42,1.31E-06,13.23742,0,2.186465,87456.14,1.17215,,,,
175.3363,24.94004,1294.752,81.3607,0.826775,0.06283886,7.9,2.046894,25.00061,0.06385588,13237.4,1.39E-06,13.2374,0,2.203733,88147.18,1.1032,,,,
175.7318,24.96025,1304.5,77.32618,0.832935,0.05927646,10,2.051494,24.99866,0.06385088,13237.39,1.53E-06,13.23739,0,2.220152,88810.88,1.17215,,,,
176.3355,24.95748,1313.421,73.49318,0.8386818,0.05595551,12.6,2.049943,25.00016,0.06385474,13237.39,1.53E-06,13.23739,0,2.23547,89418.22,1.17215,,,,
177.0395,24.95288,1321.535,69.98769,0.8438759,0.05295938,15.8,2.039276,25.00056,0.06385574,13237.4,1.53E-06,13.2374,0,2.249315,89970.61,1.2411,,,,
177.31,24.98072,1327.881,67.49416,0.8478797,0.05082846,19,2.020839,24.99912,0.06385208,13237.4,1.53E-06,13.2374,0,2.259987,90402.66,1.17215,,,,
177.4805,24.97304,1335.755,64.63126,0.8529851,0.04838558,25,1.968035,25.0014,0.06385791,13237.39,1.53E-06,13.23739,0,2.273595,90938.69,1.17215,,,,
178.0844,24.9587,1343.17,65.17202,0.8575824,0.04852106,31.6,1.887687,24.99739,0.06384766,13237.39,1.53E-06,13.23739,0,2.28585,91443.51,1.2411,,,,
178.8748,24.96802,1350.535,61.63765,0.8623169,0.04563944,39.8,1.756671,24.99832,0.06385003,13237.4,1.53E-06,13.2374,0,2.298469,91944.93,1.17215,,,,
179.1653,24.94361,1354.201,59.52162,0.8647128,0.04395332,50,1.542359,24.99992,0.0638541,13237.42,1.31E-06,13.23742,0,2.304855,92194.51,1.17215,,,,
179.3558,24.97002,1363.033,63.80299,0.8703331,0.04680958,63,1.20947,24.99936,0.0638527,13237.41,1.31E-06,13.23741,0,2.319836,92795.81,1.1032,,,,
179.6718,24.9652,1361.908,53.70508,0.8696191,0.03943372,79.5,0.652118,24.99948,0.06385301,13237.44,1.17E-06,13.23744,0,2.317932,92719.19,1.17215,,,,
179.93,24.98917,1361.812,66.42546,0.8694332,0.04877726,100,0.2563296,24.9959,0.06384385,13237.44,1.31E-06,13.23744,0,2.317437,92712.69,1.1032,,,,
191.3953,29.90525,1068.485,123.7899,0.682309,0.1158555,1,1.728254,25.00129,0.06385762,13240.36,2.41E-06,13.24036,0,1.818666,72742.88,0.75845,,,,
192.3723,29.88048,1087.852,120.135,0.6946353,0.1104332,1.3,1.757193,24.9998,0.06385382,13240.38,2.12E-06,13.24038,0,1.851521,74061.4,0.9653,,,,
193.5744,29.88133,1103.124,116.965,0.704356,0.1060306,1.6,1.779303,24.9987,0.063851,13240.35,2.41E-06,13.24035,0,1.87743,75101.14,1.03425,,,,
193.9514,29.87291,1118.924,113.3734,0.7145062,0.1013237,2,1.802254,25.00088,0.0638566,13240.34,2.63E-06,13.24034,0,1.904486,76176.74,1.1032,,,,
194.195,29.89563,1134.031,109.6883,0.724151,0.09672422,2.5,1.823786,25.0008,0.06385636,13240.32,2.63E-06,13.24032,0,1.930194,77205.28,1.1032,,,,
195.197,29.91067,1150.077,105.2445,0.7343628,0.09151081,3.2,1.846117,24.99962,0.06385334,13240.27,3.06E-06,13.24026,0,1.957412,78297.7,1.1032,,,,
195.574,29.91947,1176.869,96.93081,0.7515164,0.08236332,5,1.881634,25.00117,0.06385731,13240.25,3.28E-06,13.24025,0,2.003135,80121.66,1.1032,,,,
196.551,29.9381,1189.546,92.55509,0.7596184,0.0778071,6.3,1.896356,25.00139,0.06385786,13240.21,0,13.24021,0,2.02473,80984.72,1.1032,,,,
197.9216,29.96284,1200.504,88.43634,0.7665681,0.073666,7.9,1.90758,24.99982,0.06385386,13240.16,4.38E-07,13.24016,0,2.043255,81730.78,1.03425,,,,
198.3372,29.96582,1211.819,84.07801,0.7738162,0.06938166,10,1.914845,25.00057,0.06385578,13240.15,6.57E-07,13.24015,0,2.062574,82501.08,1.03425,,,,
199.0275,29.98408,1222.247,79.8598,0.780447,0.0653385,12.6,1.915371,24.99967,0.06385348,13240.15,6.57E-07,13.24015,0,2.080248,83211.04,0.9653,,,,
199.8182,29.99256,1231.739,76.09576,0.7865176,0.0617791,15.8,1.906778,24.99996,0.06385422,13240.14,6.57E-07,13.24014,0,2.096429,83857.28,0.89635,,,,
200.1087,30.00715,1239.012,73.07637,0.7912641,0.05897956,19,1.890056,25.0032,0.0638625,13240.14,6.57E-07,13.24014,0,2.109081,84352.41,0.8274,,,,
200.2992,29.98814,1248.49,69.41478,0.7971747,0.055599,25,1.8392,24.99875,0.06385112,13240.15,6.57E-07,13.24015,0,2.124835,84997.66,0.8274,,,,
200.9897,30.00441,1256.819,68.50412,0.8028001,0.05450597,31.6,1.761133,25.00832,0.06387558,13240.17,2.92E-07,13.24017,0,2.13983,85564.69,0.8274,,,,
201.7802,30.017,1264.877,64.98671,0.8076562,0.05137789,39.8,1.630536,24.9993,0.06385254,13240.2,0,13.2402,0,2.152773,86113.31,0.8274,,,,
202.0706,29.9941,1269.251,62.42315,0.810439,0.04918111,50,1.417297,24.999,0.06385178,13240.22,3.28E-06,13.24022,0,2.16019,86411.06,0.75845,,,,
202.2612,30.01412,1278.78,66.18687,0.8164936,0.05175781,63,1.085906,24.99807,0.06384939,13240.23,3.28E-06,13.24023,0,2.176328,87059.87,0.8274,,,,
202.5776,30.00296,1278.191,55.25576,0.8160992,0.04322967,79.5,0.5304907,24.99753,0.063848,13240.28,3.06E-06,13.24028,0,2.175278,87019.71,0.75845,,,,
202.8345,30.02005,1278.806,67.51849,0.8165216,0.05279807,100,0.3718536,24.99843,0.0638503,13240.29,2.85E-06,13.24029,0,2.176403,87061.61,0.6895,,,,
214.237,34.91577,962.3031,123.7136,0.6145325,0.12856,1,1.567706,25.00246,0.0638606,13243.18,8.75E-07,13.24318,0,1.63801,65513.96,0.6895,,,,
215.214,34.88496,981.9118,121.1659,0.6270306,0.123398,1.3,1.597331,25.0015,0.06385815,13243.24,5.11E-07,13.24324,0,1.671323,66848.92,0.89635,,,,
216.416,34.88618,997.4506,118.9403,0.636958,0.1192443,1.6,1.620275,25.00167,0.0638586,13243.25,2.19E-07,13.24325,0,1.697784,67906.82,0.89635,,,,
216.793,34.90017,1013.86,116.203,0.6474216,0.1146144,2,1.644266,25.00108,0.06385708,13243.24,4.38E-07,13.24324,0,1.725674,69024,0.9653,,,,
217.0365,34.90439,1029.763,113.3086,0.6575644,0.1100338,2.5,1.667256,25.00063,0.06385593,13243.24,4.38E-07,13.24324,0,1.75271,70106.63,0.9653,,,,
218.0385,34.92287,1046.603,109.7519,0.6683312,0.1048648,3.2,1.691192,25.00112,0.0638572,13243.2,6.57E-07,13.2432,0,1.781408,71253.13,0.9653,,,,
218.4155,34.91637,1075.704,102.5418,0.6869254,0.09532522,5,1.730487,25.00152,0.06385821,13243.19,8.75E-07,13.24319,0,1.83097,73234.36,0.9653,,,,
219.3925,34.96432,1089.497,98.59134,0.6957537,0.09049251,6.3,1.747084,25.00225,0.06386006,13243.17,8.75E-07,13.24317,0,1.854502,74173.39,0.89635,,,,
220.9333,34.98454,1101.972,94.66866,0.7036911,0.08590844,7.9,1.759688,25.00123,0.06385746,13243.16,1.02E-06,13.24316,0,1.875658,75022.65,0.8274,,,,
221.3488,34.9922,1114.726,90.53211,0.7118043,0.08121468,10,1.769052,25.00013,0.06385467,13243.16,1.02E-06,13.24316,0,1.897284,75890.96,0.8274,,,,
222.0394,34.99744,1125.732,86.44574,0.7188466,0.07679066,12.6,1.771725,25.00062,0.0638559,13243.17,8.75E-07,13.24316,0,1.916055,76640.29,0.75845,,,,
222.8298,35.00945,1136.372,82.59426,0.7256276,0.07268243,15.8,1.764931,25.00018,0.06385479,13243.18,8.75E-07,13.24318,0,1.934129,77364.62,0.6895,,,,
223.1203,35.01092,1144.89,79.5356,0.7310169,0.0694701,19,1.749798,24.99848,0.06385044,13243.17,8.75E-07,13.24317,0,1.948494,77944.51,0.6895,,,,
223.3108,35.01018,1155.88,75.47049,0.7380271,0.06529263,25,1.701611,24.99822,0.06384978,13243.17,8.75E-07,13.24317,0,1.96718,78692.78,0.6895,,,,
224.0012,35.00559,1165.951,74.13594,0.7445345,0.0635841,31.6,1.625797,25.00082,0.06385642,13243.18,8.75E-07,13.24318,0,1.984525,79378.39,0.6895,,,,
224.7917,35.00908,1174.424,69.883,0.7499414,0.05950406,39.8,1.496397,25.0007,0.06385613,13243.18,8.75E-07,13.24318,0,1.998937,79955.22,0.62055,,,,
225.0822,35.00442,1179.813,66.69753,0.7533829,0.0565323,50,1.284936,25.00072,0.06385615,13243.18,8.75E-07,13.24318,0,2.00811,80322.1,0.62055,,,,
225.2726,35.0266,1190.1,70.68782,0.760005,0.0593965,63,0.9556274,25.00244,0.06386057,13243.22,6.57E-07,13.24322,0,2.025761,81022.5,0.62055,,,,
225.5902,35.01938,1190.638,58.25138,0.760177,0.0489245,79.5,0.4042094,24.99682,0.0638462,13243.38,2.85E-06,13.24338,0,2.026219,81059.1,0.62055,,,,
225.8275,35.02932,1192.274,70.22525,0.7612244,0.05890028,100,0.497527,24.99692,0.06384646,13243.39,2.63E-06,13.24339,0,2.029011,81170.44,0.62055,,,,
237.2953,39.94252,855.0888,120.6238,0.546013,0.1410659,1,1.403136,25.00008,0.06385454,13246.35,0,13.24635,0,1.455374,58214.78,0.62055,,,,
238.2724,39.90975,874.3422,119.4152,0.558355,0.1365772,1.3,1.43282,25.00223,0.06386002,13246.43,2.99E-06,13.24643,0,1.488272,59525.56,0.6895,,,,
239.4744,39.91188,889.5754,117.989,0.5680625,0.1326352,1.6,1.455586,25.00133,0.06385772,13246.49,2.63E-06,13.24649,0,1.514146,60562.63,0.8274,,,,
239.8514,39.9014,906.1061,116.2225,0.5786021,0.1282659,2,1.48014,25.00062,0.0638559,13246.48,2.63E-06,13.24648,0,1.542239,61688.05,0.75845,,,,
240.0948,39.91025,922.2413,114.2143,0.5889139,0.1238442,2.5,1.503885,25.00098,0.06385681,13246.5,2.41E-06,13.2465,0,1.569725,62786.54,0.8274,,,,
241.0968,39.95274,939.2751,111.5799,0.599832,0.1187936,3.2,1.528531,25.00268,0.06386118,13246.52,2.41E-06,13.24652,0,1.598826,63946.21,0.75845,,,,
241.4738,39.9565,969.7059,105.9582,0.6192029,0.1092684,5,1.570218,25.00016,0.06385472,13246.51,2.41E-06,13.24651,0,1.650459,66017.94,0.75845,,,,
242.4508,39.96683,984.1825,102.6846,0.6285156,0.1043349,6.3,1.58822,25.00288,0.06386168,13246.51,2.41E-06,13.24651,0,1.675281,67003.52,0.6895,,,,
243.9917,39.99942,997.2494,99.26757,0.636862,0.09954136,7.9,1.601984,25.00295,0.06386186,13246.52,2.19E-06,13.24652,0,1.697528,67893.12,0.6895,,,,
244.4072,40.0122,1011.016,95.68681,0.6455575,0.09464422,10,1.612916,24.99924,0.06385238,13246.52,2.26E-06,13.24652,0,1.720706,68830.34,0.62055,,,,
245.0978,40.00604,1023.735,91.85999,0.6537294,0.08973022,12.6,1.617401,25.00116,0.06385728,13246.52,2.19E-06,13.24652,0,1.742488,69696.28,0.62055,,,,
245.8883,40.01601,1035.424,88.17395,0.6611986,0.08515734,15.8,1.612385,25.00134,0.06385776,13246.52,2.19E-06,13.24652,0,1.762396,70492.06,0.5516,,,,
246.1788,40.02387,1044.114,85.35506,0.6667376,0.08174878,19,1.59866,25.00096,0.06385678,13246.51,2.41E-06,13.24651,0,1.777161,71083.69,0.5516,,,,
246.3694,40.0233,1057.266,80.99575,0.6751013,0.07660866,25,1.552802,24.99968,0.0638535,13246.51,2.41E-06,13.24651,0,1.799454,71979.08,0.48265,,,,
247.0598,40.01279,1068.705,79.62445,0.682367,0.07450553,31.6,1.479096,24.99826,0.06384988,13246.51,2.41E-06,13.24651,0,1.81882,72757.86,0.48265,,,,
247.8503,40.01162,1077.55,75.3948,0.688116,0.0699687,39.8,1.351593,25.00194,0.06385928,13246.49,2.48E-06,13.24649,0,1.834144,73360.05,0.48265,,,,
248.1408,39.99676,1083.994,72.11504,0.6921932,0.06652716,50,1.1421,25.00058,0.06385582,13246.52,2.33E-06,13.24652,0,1.845011,73798.72,0.48265,,,,
248.3316,40.02306,1096.182,75.64892,0.6999745,0.0690113,63,0.8158672,25.00054,0.0638557,13246.5,2.41E-06,13.2465,0,1.865752,74628.48,0.48265,,,,
248.651,40.00678,1096.544,62.56202,0.700122,0.0570538,79.5,0.2724324,24.99754,0.06384802,13246.84,3.06E-06,13.24684,0,1.866145,74653.16,0.48265,,,,
248.8878,40.00238,1099.524,73.71972,0.7020255,0.06704697,100,0.6351898,24.99759,0.06384817,13246.86,3.06E-06,13.24686,0,1.871219,74855.98,0.48265,,,,
260.412,45.00518,746.2238,114.298,0.4765179,0.1531685,1,1.233803,25.00114,0.06385724,13249.77,8.76E-07,13.24977,0,1.270138,50803.2,0.48265,,,,
261.5576,44.96924,763.7801,113.9501,0.4878445,0.1491923,1.3,1.261401,25.00706,0.06387237,13249.87,1.17E-06,13.24987,0,1.300328,51998.44,0.5516,,,,
262.9284,44.92336,777.7408,113.2944,0.496725,0.1456711,1.6,1.282549,25.00522,0.06386766,13249.92,3.06E-06,13.24992,0,1.323999,52948.89,0.62055,,,,
263.3238,44.92447,793.5991,112.4771,0.5067694,0.1417304,2,1.306329,25.00108,0.0638571,13249.94,2.99E-06,13.24994,0,1.350772,54028.54,0.5516,,,,
263.5675,44.925,809.3782,111.4197,0.516867,0.1376609,2.5,1.329977,25.00213,0.06385976,13249.92,3.06E-06,13.24992,0,1.377686,55102.78,0.5516,,,,
264.5695,44.96042,825.93,109.7322,0.5274877,0.132859,3.2,1.354316,25.00453,0.0638659,13249.93,2.99E-06,13.24993,0,1.405996,56229.64,0.5516,,,,
264.9465,44.97333,856.3454,105.8808,0.5468184,0.1236426,5,1.396602,25.00022,0.0638549,13249.91,3.06E-06,13.24991,0,1.457521,58300.32,0.5516,,,,
265.9235,44.97608,870.8266,103.4635,0.556178,0.1188107,6.3,1.415059,25.0053,0.06386783,13249.89,3.28E-06,13.24989,0,1.482469,59286.2,0.48265,,,,
267.4644,44.99803,883.9758,100.8051,0.5645444,0.114036,7.9,1.429142,25.00388,0.06386424,13249.86,0,13.24986,0,1.504769,60181.41,0.48265,,,,
267.8798,45.00668,898.179,97.88204,0.57354,0.1089783,10,1.44106,25.00061,0.06385588,13249.86,0,13.24986,0,1.528746,61148.37,0.48265,,,,
268.5704,45.0124,911.6295,94.78265,0.5821543,0.1039706,12.6,1.446861,25.0017,0.06385865,13249.85,0,13.24985,0,1.551707,62064.09,0.4137,,,,
269.3608,45.00786,924.1062,91.58182,0.5901087,0.09910314,15.8,1.443216,25.00114,0.06385723,13249.82,2.19E-07,13.24982,0,1.572909,62913.5,0.4137,,,,
269.6514,45.0051,934.0563,89.01001,0.5964149,0.09529406,19,1.430734,24.99914,0.06385212,13249.81,5.11E-07,13.24981,0,1.589718,63590.91,0.4137,,,,
269.8418,44.99918,947.9059,85.47659,0.605106,0.09017413,25,1.386735,24.99286,0.06383609,13249.8,6.57E-07,13.2498,0,1.612884,64533.8,0.4137,,,,
270.5322,45.00424,960.2715,84.22191,0.6131721,0.08770637,31.6,1.315224,24.99989,0.06385405,13249.78,6.57E-07,13.24978,0,1.634384,65375.65,0.4137,,,,
271.3228,45.00796,970.7899,79.72424,0.6198879,0.08212305,39.8,1.189531,24.99986,0.06385398,13249.76,8.76E-07,13.24977,0,1.652284,66091.75,0.34475,,,,
271.6135,45.00436,977.9,76.45282,0.6244512,0.07818061,50,0.9825294,25.0008,0.06385636,13249.74,1.02E-06,13.24974,0,1.664448,66575.8,0.4137,,,,
271.805,44.99944,991.0812,79.93301,0.6328285,0.08065234,63,0.6600772,24.99922,0.06385232,13249.74,1.09E-06,13.24974,0,1.686777,67473.2,0.4137,,,,
272.126,45.01586,991.7694,66.84906,0.6333085,0.06740384,79.5,0.1478474,25.00082,0.06385644,13250.19,1.09E-06,13.25019,0,1.688056,67520.04,0.4137,,,,
272.361,45.02051,996.2348,77.43312,0.6361126,0.07772578,100,0.7909166,24.99896,0.06385168,13250.19,1.02E-06,13.25019,0,1.695531,67824.05,0.34475,,,,
283.887,49.95971,645.5355,105.3266,0.4122092,0.1631616,1,1.074695,25.00042,0.0638554,13252.77,1.31E-06,13.25277,0,1.098726,43948.3,0.2758,,,,
285.0326,49.96947,661.2378,105.819,0.4224218,0.1600316,1.3,1.09997,25.01142,0.0638835,13252.93,2.19E-07,13.25293,0,1.125947,45017.32,0.2758,,,,
286.4033,49.98906,673.3238,105.858,0.430116,0.1572172,1.6,1.118587,25.00986,0.06387951,13253.1,2.41E-06,13.2531,0,1.146456,45840.14,0.34475,,,,
286.7988,49.99022,687.9892,105.8476,0.43933,0.1538506,2,1.140744,25.00109,0.06385711,13253.14,1.75E-06,13.25315,0,1.171015,46838.56,0.34475,,,,
287.0776,49.99519,702.7816,105.6565,0.4487816,0.1503405,2.5,1.163236,25.0014,0.0638579,13253.16,1.75E-06,13.25316,0,1.196208,47845.64,0.2758,,,,
288.2483,49.9918,718.4384,104.88,0.458853,0.1459834,3.2,1.186668,25.0054,0.06386811,13253.26,1.09E-06,13.25326,0,1.223053,48911.56,0.34475,,,,
288.6438,49.9867,747.9255,102.8955,0.4776119,0.1375745,5,1.22835,25.00153,0.06385822,13253.28,8.76E-07,13.25328,0,1.273054,50919.05,0.34475,,,,
289.6208,49.99805,762.6752,101.4109,0.4870203,0.1329674,6.3,1.247296,25.00098,0.06385684,13253.34,2.92E-07,13.25334,0,1.298132,51923.22,0.34475,,,,
290.8228,49.99084,777.1856,99.57447,0.4962537,0.1281219,7.9,1.263806,24.99935,0.06385266,13253.36,0,13.25336,0,1.322743,52911.1,0.34475,,,,
291.2383,49.98872,791.8372,97.57718,0.5056224,0.1232288,10,1.276979,25.00001,0.06385435,13253.37,0,13.25337,0,1.347715,53908.58,0.4137,,,,
291.929,49.98344,806.016,95.27168,0.5146564,0.1182007,12.6,1.2841,24.99904,0.0638519,13253.39,2.19E-06,13.25339,0,1.371794,54873.88,0.34475,,,,
292.7195,49.97976,819.4416,92.86522,0.5232226,0.1133274,15.8,1.282232,24.99874,0.06385111,13253.36,0,13.25337,0,1.394627,55787.9,0.34475,,,,
293.01,49.98422,829.8703,90.73345,0.5299351,0.1093345,19,1.270941,25.00128,0.0638576,13253.36,0,13.25336,0,1.41252,56497.89,0.34475,,,,
293.2005,49.96431,844.4488,87.81153,0.539245,0.1039868,25,1.228743,25.0013,0.06385762,13253.35,2.19E-07,13.25335,0,1.437334,57490.4,0.34475,,,,
293.891,49.99096,857.8316,87.14126,0.5478006,0.1015832,31.6,1.158862,25.00174,0.06385876,13253.34,2.19E-07,13.25334,0,1.460139,58401.5,0.34475,,,,
294.6816,49.986,869.4472,83.03726,0.5552016,0.09550581,39.8,1.035261,25.00099,0.06385684,13253.34,2.19E-07,13.25334,0,1.479866,59192.3,0.2758,,,,
294.9726,49.99979,877.5129,79.84538,0.560312,0.09099054,50,0.830485,24.9992,0.06385229,13253.33,2.19E-07,13.25333,0,1.493487,59741.41,0.2758,,,,
295.1648,50.01171,891.2278,83.8648,0.5690864,0.0941003,63,0.5129969,24.99995,0.06385421,13253.34,2.19E-07,13.25334,0,1.516875,60675.12,0.2758,,,,
295.4788,50.01638,896.4364,70.2357,0.5728024,0.0783499,79.5,0.1357529,25.01699,0.06389773,13253.32,2.19E-07,13.25332,0,1.52678,61029.74,0.2758,,,,
295.6947,50.0156,902.0812,80.84312,0.5759864,0.08961845,100,0.9347741,24.99864,0.06385086,13253.34,2.19E-07,13.25334,0,1.535267,61414.02,0.2758,,,,
307.1204,54.95396,564.4734,96.19191,0.3604479,0.17041,1,0.9449726,25.0005,0.06385561,13256.46,3.28E-06,13.25647,0,0.9607584,38429.56,0.06895,,,,
308.266,54.95202,579.4481,97.27966,0.3701054,0.1678833,1.3,0.9691444,25.00694,0.06387205,13256.6,2.41E-06,13.2566,0,0.9864999,39449.05,0.1379,,,,
309.6367,54.97861,591.2626,97.81986,0.3776455,0.1654424,1.6,0.9876655,25.00654,0.06387102,13256.73,1.39E-06,13.25673,0,1.006598,40253.38,0.1379,,,,
310.0322,54.98383,604.9818,98.42452,0.3863264,0.1626901,2,1.008852,25.00125,0.06385753,13256.78,6.57E-07,13.25678,0,1.029736,41187.39,0.20685,,,,
310.311,54.98713,618.8232,98.83332,0.3951597,0.1597117,2.5,1.030151,25.0009,0.06385663,13256.8,6.57E-07,13.2568,0,1.053281,42129.72,0.20685,,,,
311.313,54.9954,633.8294,98.90629,0.4048122,0.1560456,3.2,1.052944,25.00524,0.0638677,13256.89,7.3E-08,13.25689,0,1.07901,43151.34,0.20685,,,,
311.69,54.99482,661.9858,98.33401,0.4227257,0.148544,5,1.093209,25.00113,0.06385722,13256.91,3.28E-06,13.25691,0,1.126757,45068.24,0.20685,,,,
312.667,54.98068,676.0609,97.56691,0.4317613,0.1443168,6.3,1.111582,25.0039,0.06386428,13256.96,2.99E-06,13.25697,0,1.150842,46026.48,0.20685,,,,
313.869,54.99124,689.7032,96.59439,0.4404539,0.1400521,7.9,1.127114,25.00276,0.06386137,13257.01,2.41E-06,13.25701,0,1.174011,46955.26,0.2758,,,,
314.2845,54.9952,704.004,95.30436,0.4495331,0.1353748,10,1.139882,24.99978,0.06385378,13257.02,2.26E-06,13.25702,0,1.198211,47928.87,0.20685,,,,
314.975,54.99928,717.7504,93.74953,0.4583284,0.1306158,12.6,1.146731,25.00075,0.06385625,13257.04,2.19E-06,13.25704,0,1.221655,48864.72,0.20685,,,,
315.7655,54.9998,730.9818,92.11429,0.4667632,0.1260145,15.8,1.144852,24.99999,0.0638543,13257.05,2.19E-06,13.25705,0,1.244137,49765.51,0.2758,,,,
316.056,54.99672,741.6322,90.65944,0.4735263,0.1222431,19,1.133956,24.998,0.06384921,13257.04,2.19E-06,13.25704,0,1.262164,50490.6,0.2758,,,,
