Repository: avishigoyal/DMA_Transform

# DMA_Transform

Hydrogels are known for their non-Newtonian shear thinning properties at elevated temperatures. This effect is typically attributed to water evaporation from the porous matrix and can be observed during parallel plate dynamic rheology testing. This shear thinning behavior at higher temperatures led to a deeper investigation into the effects of strain rate around the inflection point where shear thinning is most noticeable.

# How it Works

Run app.py in an integrated terminal and go to the URL in a web browser. Upload the data and shift factors or use the WLF equation and click submit.

File: uploads/sample_data.csv (part 2 of 2)
Time (min),Temperature (C),Storage Modulus (MPa),Loss Modulus (MPa),Stress (MPa),Tan Delta,Frequency (Hz),Drive Force (N),Amplitude (µm),Strain (%),Displacement (µm),Static Force (N),Position (mm),Length (mm),Force (N),Stiffness (N/m),GCA Pressure (kPa gauge),,,,
316.2465,54.99109,756.4788,88.52824,0.4830214,0.1170267,25,1.092601,24.99881,0.06385128,13257.05,2.19E-06,13.25705,0,1.287473,51501.36,0.2758,,,,
316.937,54.99575,770.306,88.4737,0.4919302,0.1148553,31.6,1.024045,25.00288,0.06386166,13257.04,2.19E-06,13.25704,0,1.311219,52442.72,0.2758,,,,
317.7276,54.99643,782.794,84.72484,0.4998137,0.1082339,39.8,0.902166,24.99829,0.06384996,13257.06,2.12E-06,13.25706,0,1.332232,53292.92,0.2758,,,,
318.0187,54.99522,791.9093,82.18032,0.505464,0.1037749,50,0.6995288,24.9899,0.06382852,13257.06,2.12E-06,13.25706,0,1.347293,53913.49,0.2758,,,,
318.2112,54.99901,806.0139,86.34356,0.5147343,0.1071242,63,0.3898772,25.00289,0.06386171,13257.06,1.97E-06,13.25706,0,1.372002,54873.74,0.2758,,,,
318.6032,54.99468,812.547,72.93762,0.5187992,0.08976418,79.5,0.2263738,24.99772,0.0638485,13257.06,1.97E-06,13.25706,0,1.382837,55318.51,0.2758,,,,
318.8186,54.99783,819.8806,83.65175,0.5235224,0.1020292,100,1.061728,24.99968,0.0638535,13257.07,1.97E-06,13.25707,0,1.395427,55817.79,0.2758,,,,
331.387,59.99232,492.0561,87.02461,0.3142056,0.1768591,1,0.8278751,25.00052,0.06385564,13260.32,4.38E-07,13.26032,0,0.8375015,33499.37,0.06895,,,,
332.5326,59.99701,506.021,88.24008,0.3231462,0.1743803,1.3,0.8504078,25.00232,0.06386025,13260.39,7.3E-08,13.26039,0,0.8613325,34450.1,0.06895,,,,
333.9033,60.00301,517.4229,89.10009,0.3304253,0.1721997,1.6,0.8685078,25.00215,0.06385982,13260.45,3.06E-06,13.26046,0,0.8807345,35226.35,0.06895,,,,
334.2803,60.00239,530.0535,90.02256,0.3385051,0.1698368,2,0.8884606,25.00318,0.06386244,13260.48,2.92E-06,13.26048,0,0.9022708,36086.24,0.06895,,,,
334.524,60.00758,542.9136,90.88231,0.3466894,0.1673974,2.5,0.9084289,25.00113,0.06385722,13260.47,2.92E-06,13.26047,0,0.9240859,36961.76,0.06895,,,,
335.526,60.00342,557.3466,91.56514,0.3559012,0.1642876,3.2,0.9304524,25.0008,0.06385636,13260.51,2.55E-06,13.26051,0,0.9486392,37944.37,0.06895,,,,
335.903,60.00176,583.7674,92.20843,0.3728122,0.1579541,5,0.9688691,25.00346,0.06386316,13260.51,2.41E-06,13.26052,0,0.9937149,39743.1,0.06895,,,,
336.8798,59.99332,597.678,92.17019,0.381636,0.1542138,6.3,0.9870478,24.99953,0.06385312,13260.53,2.41E-06,13.26053,0,1.017234,40690.14,0.06895,,,,
338.0818,59.99361,611.3671,91.90401,0.3903536,0.1503254,7.9,1.002957,24.99803,0.06384928,13260.54,2.19E-06,13.26054,0,1.040471,41622.1,0.06895,,,,
338.4974,59.98836,625.3122,91.36742,0.3993079,0.1461149,10,1.015756,25.00119,0.06385737,13260.55,2.19E-06,13.26055,0,1.064338,42571.5,0.06895,,,,
339.188,59.97387,638.9116,90.55132,0.4079454,0.1417275,12.6,1.022532,24.99833,0.06385006,13260.56,2.19E-06,13.26056,0,1.087361,43497.34,0.06895,,,,
339.9785,59.97882,652.0705,89.52406,0.416363,0.137292,15.8,1.020901,24.99926,0.06385245,13260.57,1.97E-06,13.26058,0,1.109798,44393.2,0.06895,,,,
340.269,59.97885,662.5339,88.66892,0.4230168,0.133833,19,1.010008,24.99766,0.06384834,13260.58,1.97E-06,13.26058,0,1.127533,45105.56,0.1379,,,,
340.4595,59.97787,677.2939,87.15138,0.432505,0.1286759,25,0.9690022,25.00136,0.0638578,13260.58,1.97E-06,13.26058,0,1.152824,46110.42,0.06895,,,,
341.15,59.98709,691.1738,87.73785,0.4413022,0.1269404,31.6,0.9007499,24.99761,0.06384824,13260.56,2.19E-06,13.26056,0,1.176272,47055.38,0.06895,,,,
341.9406,59.98924,703.8526,84.83172,0.449425,0.1205248,39.8,0.780145,24.99915,0.06385214,13260.57,1.97E-06,13.26057,0,1.197923,47918.56,0.1379,,,,
342.232,59.99386,713.3362,82.48441,0.4554722,0.1156319,50,0.579842,24.9987,0.063851,13260.56,2.19E-06,13.26056,0,1.214042,48564.2,0.1379,,,,
342.425,59.99162,727.659,87.46504,0.4646188,0.1202006,63,0.2821593,24.99877,0.06385118,13260.6,1.97E-06,13.2606,0,1.238422,49539.3,0.06895,,,,
342.8153,59.99624,734.9325,74.47266,0.4692632,0.1013327,79.5,0.3348628,24.99878,0.0638512,13260.6,1.75E-06,13.2606,0,1.250801,50034.48,0.1379,,,,
343.0308,59.99941,743.4575,85.68688,0.4747218,0.1152546,100,1.181071,24.99958,0.06385326,13260.62,1.75E-06,13.26062,0,1.26535,50614.87,0.1379,,,,
355.687,64.996,428.705,78.32663,0.2737637,0.1827052,1,0.7245395,25.00155,0.06385828,13264.25,6.57E-07,13.26425,0,0.7297053,29186.4,0.06895,,,,
356.8326,64.99783,441.1988,79.56774,0.2817411,0.1803444,1.3,0.744772,25.00148,0.0638581,13264.32,2.19E-07,13.26432,0,0.7509688,30036.98,0.06895,,,,
358.0347,64.99765,451.5067,80.52003,0.2883159,0.1783363,1.6,0.7612595,25.00081,0.06385639,13264.39,3.06E-06,13.26439,0,0.7684936,30738.75,0.06895,,,,
358.4116,65.00227,462.8997,81.61474,0.2955822,0.1763119,2,0.7793626,25.00006,0.06385447,13264.41,2.85E-06,13.26441,0,0.7878616,31514.39,0.06895,,,,
358.6553,65.00102,474.4262,82.62718,0.3029497,0.1741623,2.5,0.7974811,25.00066,0.06385601,13264.41,2.85E-06,13.26441,0,0.8074994,32299.12,0.06895,,,,
359.6574,64.9982,487.5012,83.60505,0.311273,0.1714971,3.2,0.8175261,24.99859,0.06385072,13264.43,2.7E-06,13.26443,0,0.829685,33189.27,0.06895,,,,
360.0344,65.00251,511.6602,85.0193,0.3267035,0.1661636,5,0.8527462,24.99896,0.06385166,13264.44,2.63E-06,13.26444,0,0.8708141,34834.02,0.06895,,,,
361.0113,65.00015,524.4612,85.50649,0.3348532,0.1630368,6.3,0.8695496,24.99717,0.0638471,13264.46,2.63E-06,13.26446,0,0.8925369,35705.52,0.06895,,,,
362.2134,64.99978,537.2258,85.725,0.3430148,0.1595698,7.9,0.8843575,24.99803,0.06384928,13264.46,2.41E-06,13.26446,0,0.9142913,36574.54,0.06895,,,,
362.6289,64.99976,550.3721,85.82822,0.3514547,0.1559458,10,0.8961972,25.0013,0.06385766,13264.46,2.41E-06,13.26446,0,0.9367874,37469.54,0.06895,,,,
363.3194,65.00126,563.3324,85.66879,0.3596721,0.1520751,12.6,0.9022504,24.99722,0.06384724,13264.46,2.48E-06,13.26446,0,0.9586906,38351.88,0.06895,,,,
364.1098,64.9997,575.9915,85.35644,0.3677938,0.1481905,15.8,0.9002255,24.99989,0.06385403,13264.45,2.63E-06,13.26445,0,0.9803387,39213.72,0.06895,,,,
364.4004,65.00698,586.2532,84.86925,0.3743187,0.1447655,19,0.8892482,24.99804,0.06384932,13264.43,2.63E-06,13.26443,0,0.9977304,39912.34,0.06895,,,,
364.5908,65.003,600.6619,83.99585,0.383541,0.1398388,25,0.8480142,24.99951,0.06385307,13264.42,2.85E-06,13.26442,0,1.022312,40893.29,0.06895,,,,
365.2815,64.99988,614.572,85.52038,0.3923197,0.1391544,31.6,0.7804328,24.99293,0.06383627,13264.41,2.85E-06,13.26441,0,1.045711,41840.3,0.06895,,,,
366.0725,64.99832,627.33,83.3125,0.4005414,0.1328049,39.8,0.6609442,24.99776,0.06384861,13264.4,2.85E-06,13.2644,0,1.067626,42708.86,0.06895,,,,
366.3641,65.00194,636.933,81.4289,0.4067203,0.1278453,50,0.4633335,25.00068,0.06385606,13264.41,2.85E-06,13.26441,0,1.084096,43362.64,0.06895,,,,
366.559,64.99954,651.4771,86.61004,0.4160772,0.1329441,63,0.1924099,25.00486,0.06386674,13264.49,2.41E-06,13.26449,0,1.109036,44352.82,0.06895,,,,
366.913,65.00092,659.3649,74.5244,0.4210457,0.1130245,79.5,0.4480437,25.00076,0.06385626,13264.49,2.19E-06,13.26449,0,1.122279,44889.81,0.06895,,,,
367.1285,65.0005,667.9259,85.97259,0.4265028,0.1287158,100,1.299561,25.00018,0.0638548,13264.51,2.19E-06,13.26451,0,1.136825,45472.65,0.06895,,,,
380.0037,69.99966,372.4238,70.40766,0.2378166,0.1890526,1,0.6320518,25.00083,0.06385645,13268.66,5.84E-07,13.26866,0,0.6338899,25354.75,0.06895,,,,
381.1493,70.00324,383.87,71.58985,0.2451239,0.186495,1.3,0.650669,25.00064,0.06385598,13268.74,2.19E-06,13.26874,0,0.6533672,26134.02,0.06895,,,,
382.3513,69.9977,393.2322,72.48068,0.2510889,0.1843203,1.6,0.6657032,24.99932,0.06385258,13268.78,3.06E-06,13.26878,0,0.6692666,26771.4,0.06895,,,,
382.7283,69.99355,403.4578,73.49981,0.257636,0.1821747,2,0.6820924,25.00104,0.06385699,13268.79,3.06E-06,13.26879,0,0.6867176,27467.56,0.06895,,,,
382.972,69.99686,413.8104,74.54474,0.2642263,0.1801423,2.5,0.6983809,24.9991,0.06385204,13268.8,2.85E-06,13.2688,0,0.7042838,28172.36,0.06895,,,,
383.974,69.99545,425.6116,75.5895,0.2717378,0.1776021,3.2,0.7165405,24.99691,0.06384644,13268.82,2.85E-06,13.26882,0,0.7243054,28975.8,0.06895,,,,
384.351,70.00428,447.3284,77.4273,0.2856382,0.1730883,5,0.7482971,24.99998,0.06385428,13268.83,2.63E-06,13.26883,0,0.7613564,30454.29,0.06895,,,,
385.328,69.99038,459.0378,78.15356,0.293082,0.1702552,6.3,0.7635376,24.99715,0.06384704,13268.84,2.63E-06,13.26884,0,0.7811978,31251.47,0.06895,,,,
386.53,69.9977,470.741,78.79166,0.300559,0.167378,7.9,0.7768835,24.99756,0.06384809,13268.84,2.63E-06,13.26884,0,0.8011274,32048.22,0.06895,,,,
386.9455,70.00388,482.7932,79.3316,0.3082946,0.164318,10,0.7872259,25.00083,0.06385645,13268.84,2.63E-06,13.26884,0,0.821746,32868.75,0.06895,,,,
387.6362,69.99732,494.8443,79.60688,0.31595,0.1608726,12.6,0.7921411,24.99767,0.06384838,13268.84,2.63E-06,13.26884,0,0.8421512,33689.19,0.06895,,,,
388.4266,69.999,506.6605,79.82562,0.3235026,0.1575525,15.8,0.7889978,24.9983,0.06384998,13268.83,2.63E-06,13.26883,0,0.8622822,34493.64,0.06895,,,,
388.7172,69.99778,516.299,79.86152,0.3296188,0.1546808,19,0.7772928,24.99542,0.06384262,13268.83,2.63E-06,13.26883,0,0.8785848,35149.84,0.06895,,,,
388.9078,70.00186,529.773,79.56949,0.3384002,0.1501954,25,0.7353516,25.00866,0.06387645,13268.82,2.85E-06,13.26882,0,0.9019912,36067.15,0.06895,,,,
389.5985,70.00385,543.1434,81.85124,0.3467008,0.1506991,31.6,0.6673628,24.99138,0.06383229,13268.81,2.85E-06,13.26881,0,0.9241161,36977.4,0.06895,,,,
390.3897,70.0005,555.5291,80.00058,0.3547037,0.1440079,39.8,0.5483086,24.99819,0.0638497,13268.8,2.85E-06,13.2688,0,0.9454474,37820.63,0.06895,,,,
390.682,70.00168,564.8247,78.7925,0.3605803,0.139499,50,0.3540178,24.99413,0.06383934,13268.8,2.85E-06,13.2688,0,0.9611113,38453.48,0.06895,,,,
390.9112,69.99863,579.4056,84.34481,0.370323,0.1455713,63,0.1506174,25.02348,0.0639143,13268.78,3.06E-06,13.26878,0,0.9870801,39446.15,0.06895,,,,
391.2628,69.99718,587.3,72.68218,0.3750144,0.1237564,79.5,0.5580041,24.99986,0.06385398,13268.8,2.85E-06,13.2688,0,0.9995849,39983.61,0.06895,,,,
391.4783,69.99828,596.077,84.60314,0.3806234,0.1419332,100,1.412988,25.00016,0.06385474,13268.81,2.85E-06,13.26881,0,1.014535,40581.14,0.06895,,,,
404.587,74.99392,322.5323,63.07795,0.2060023,0.1955709,1,0.5496518,25.00625,0.06387029,13273.29,1.97E-06,13.27329,0,0.5490903,21958.12,0.06895,,,,
405.7326,74.99597,332.8538,64.2648,0.2125342,0.1930722,1.3,0.5663789,24.99914,0.06385212,13273.35,1.68E-06,13.27336,0,0.5665008,22660.82,0.06895,,,,
406.9347,74.99475,341.3198,65.09226,0.217929,0.1907075,1.6,0.5800332,24.99788,0.06384892,13273.42,9.49E-07,13.27342,0,0.5808804,23237.18,0.06895,,,,
407.3117,75,350.4733,66.01095,0.2238197,0.1883481,2,0.594828,25.00306,0.06386213,13273.44,8.76E-07,13.27344,0,0.5965818,23860.35,0.06895,,,,
407.5553,75.00051,359.7864,66.92425,0.2297346,0.1860111,2.5,0.609464,24.99951,0.06385307,13273.43,8.76E-07,13.27343,0,0.6123478,24494.4,0.06895,,,,
408.5574,75.00275,370.3506,67.8987,0.2364552,0.1833363,3.2,0.625716,24.99686,0.06384632,13273.46,6.57E-07,13.27346,0,0.6302612,25213.61,0.06895,,,,
408.9344,74.99682,389.8059,69.756,0.248872,0.1789506,5,0.6539426,24.99639,0.06384511,13273.46,6.57E-07,13.27346,0,0.6633575,26538.14,0.06895,,,,
409.9113,74.9981,400.2595,70.6332,0.255544,0.1764685,6.3,0.6674066,24.99619,0.06384459,13273.46,6.57E-07,13.27346,0,0.6811418,27249.82,0.06895,,,,
411.1133,74.99665,410.835,71.4222,0.2622967,0.1738464,7.9,0.6790932,24.99626,0.06384479,13273.47,5.84E-07,13.27347,0,0.6991406,27969.8,0.06895,,,,
411.5289,74.99766,421.7275,72.15644,0.269319,0.1710973,10,0.6878282,25.00258,0.0638609,13273.46,6.57E-07,13.27346,0,0.7178581,28711.37,0.06895,,,,
412.2194,74.9974,432.7067,72.78749,0.2762789,0.1682144,12.6,0.6912328,24.99791,0.063849,13273.46,6.57E-07,13.27346,0,0.7364094,29458.84,0.06895,,,,
413.0102,74.99706,443.5474,73.31712,0.2832106,0.1652972,15.8,0.6867681,24.9988,0.06385127,13273.46,6.57E-07,13.27346,0,0.7548858,30196.88,0.06895,,,,
413.3008,74.99356,452.4472,73.61852,0.288899,0.1627119,19,0.6742008,24.9993,0.06385255,13273.45,6.57E-07,13.27345,0,0.7700479,30802.78,0.06895,,,,
413.4916,74.99768,464.9637,74.09769,0.2968404,0.1593623,25,0.6307361,24.99503,0.06384163,13273.45,6.57E-07,13.27345,0,0.7912153,31654.9,0.06895,,,,
414.1826,74.99537,477.329,76.3789,0.3048108,0.1600131,31.6,0.5623292,25.00127,0.06385756,13273.44,6.57E-07,13.27345,0,0.8124599,32496.75,0.06895,,,,
414.9743,75.00007,489.1332,75.26216,0.3122384,0.1538684,39.8,0.4434108,24.99245,0.06383504,13273.44,6.57E-07,13.27344,0,0.8322582,33300.38,0.06895,,,,
415.2674,75.00164,497.6898,74.50625,0.3177903,0.1497042,50,0.2547773,24.99952,0.0638531,13273.48,4.38E-07,13.27348,0,0.8470564,33882.91,0.06895,,,,
415.4765,74.99708,511.8712,80.67974,0.326868,0.1576173,63,0.1803988,25.00122,0.06385745,13273.48,4.38E-07,13.27348,0,0.8712524,34848.39,0.06895,,,,
415.8277,74.9947,519.3869,69.38916,0.3316511,0.1335982,79.5,0.6634288,25.00002,0.06385437,13273.49,4.38E-07,13.2735,0,0.8840019,35360.06,0.06895,,,,
416.0432,74.99814,528.1045,81.68432,0.3372415,0.1546746,100,1.521086,25.00178,0.06385888,13273.51,2.19E-07,13.27351,0,0.8989028,35953.56,0.06895,,,,
429.387,79.99106,277.5609,56.3247,0.1772152,0.2029274,1,0.474675,24.99725,0.0638473,13278.56,1.97E-06,13.27856,0,0.4723594,18896.45,0.06895,,,,
430.5326,79.99606,286.9538,57.44219,0.1832274,0.2001792,1.3,0.4901319,24.99933,0.0638526,13278.62,1.53E-06,13.27862,0,0.4883848,19535.92,0.06895,,,,
431.7347,79.9981,294.598,58.23516,0.188097,0.1976767,1.6,0.5025074,24.9978,0.0638487,13278.66,1.24E-06,13.27867,0,0.5013645,20056.35,0.06895,,,,
432.1117,80.00074,302.827,59.0979,0.1933784,0.1951539,2,0.515809,25.00133,0.06385771,13278.67,1.17E-06,13.27867,0,0.5154419,20616.58,0.06895,,,,
432.3554,79.99844,311.211,59.90802,0.1986999,0.1924998,2.5,0.5289832,24.99727,0.06384735,13278.68,1.09E-06,13.27868,0,0.5296261,21187.36,0.06895,,,,
433.3574,79.99658,320.6656,60.81104,0.2047181,0.18964,3.2,0.5435217,24.99502,0.06384162,13278.7,8.03E-07,13.2787,0,0.5456674,21831.04,0.06895,,,,
433.7344,79.9975,337.975,62.40262,0.2158143,0.1846368,5,0.5684986,25.00031,0.06385512,13278.71,6.57E-07,13.27871,0,0.5752437,23009.47,0.06895,,,,
434.7113,79.9988,347.2746,63.27422,0.2217176,0.1822023,6.3,0.580112,24.99637,0.06384506,13278.72,6.57E-07,13.27872,0,0.5909789,23642.59,0.06895,,,,
436.2524,79.999,356.7447,64.12021,0.2277601,0.179737,7.9,0.5901218,24.99596,0.06384402,13278.71,6.57E-07,13.27871,0,0.6070849,24287.32,0.06895,,,,
436.668,79.9971,366.505,64.87368,0.234031,0.1770063,10,0.5970738,25.0002,0.06385482,13278.71,6.57E-07,13.27871,0,0.6237998,24951.8,0.06895,,,,
437.3587,79.99824,376.2916,65.63778,0.2402606,0.1744333,12.6,0.5987961,24.99815,0.0638496,13278.71,6.57E-07,13.27871,0,0.6404043,25618.08,0.06895,,,,
438.1496,79.99786,386.0748,66.31272,0.2464948,0.1717613,15.8,0.5927532,24.99689,0.06384638,13278.7,7.3E-07,13.2787,0,0.6570212,26284.12,0.06895,,,,
438.4403,79.99298,393.9634,66.80724,0.2515646,0.1695773,19,0.5788174,25.0002,0.06385482,13278.7,1.09E-06,13.2787,0,0.6705348,26821.18,0.06895,,,,
438.6312,80.00054,405.4898,67.51197,0.2589145,0.1664949,25,0.534204,24.9992,0.06385229,13278.69,1.09E-06,13.27869,0,0.6901255,27605.9,0.06895,,,,
439.3225,80.00269,416.6255,70.10124,0.266145,0.1682596,31.6,0.464609,25.0105,0.06388113,13278.68,1.09E-06,13.27868,0,0.7093982,28364.02,0.06895,,,,
440.1145,80.00131,427.5217,69.44256,0.2729396,0.1624305,39.8,0.3459652,24.9953,0.0638423,13278.68,1.09E-06,13.27868,0,0.727509,29105.84,0.06895,,,,
440.4083,79.9998,435.379,68.97441,0.2779776,0.1584238,50,0.1699088,24.99724,0.06384728,13278.7,6.57E-07,13.2787,0,0.7409372,29640.76,0.06895,,,,
440.621,80.00293,448.6714,75.67968,0.2865359,0.168675,63,0.2504338,25.00347,0.06386319,13278.7,6.57E-07,13.2787,0,0.763749,30545.72,0.06895,,,,
440.9365,79.99824,455.6269,64.67268,0.2909431,0.1419422,79.5,0.7636272,25.00048,0.06385556,13278.72,6.57E-07,13.27872,0,0.7754962,31019.25,0.06895,,,,
441.152,79.9971,463.8089,77.1855,0.2961584,0.1664166,100,1.623745,24.9997,0.06385356,13278.74,4.38E-07,13.27874,0,0.7893975,31576.28,0.06895,,,,
452.8787,84.99454,237.0763,49.81956,0.1513858,0.2101414,1,0.4069678,25.00038,0.0638553,13284.14,2.92E-06,13.28414,0,0.4035122,16140.24,0.06895,,,,
453.8556,85.0008,245.4558,50.94272,0.1567399,0.2075434,1.3,0.4208061,25.00092,0.06385665,13284.21,2.41E-06,13.28421,0,0.4177834,16710.73,0.06895,,,,
455.0576,84.99412,252.3084,51.76036,0.1610958,0.2051472,1.6,0.4319344,24.99782,0.06384877,13284.28,1.82E-06,13.28428,0,0.429394,17177.25,0.06895,,,,
455.4347,84.99545,259.7278,52.56112,0.1658542,0.20237,2,0.4439424,25.00103,0.06385696,13284.29,1.75E-06,13.28429,0,0.4420774,17682.37,0.06895,,,,
455.6783,84.99432,267.1756,53.33086,0.170608,0.1996097,2.5,0.4557238,25.00072,0.06385615,13284.3,1.53E-06,13.2843,0,0.4547485,18189.42,0.06895,,,,
456.6803,84.99689,275.656,54.13614,0.1759888,0.1963902,3.2,0.4686776,24.9958,0.0638436,13284.34,1.31E-06,13.28434,0,0.4690903,18766.77,0.06895,,,,
457.0574,84.99842,291.0621,55.57269,0.1858704,0.1909306,5,0.4906547,25.00196,0.06385934,13284.35,1.31E-06,13.28435,0,0.4954294,19815.62,0.06895,,,,
458.0344,85.00106,299.3595,56.32182,0.1911274,0.188141,6.3,0.5006676,24.99652,0.06384542,13284.35,1.31E-06,13.28435,0,0.5094418,20380.51,0.06895,,,,
459.5754,85.00242,307.7655,57.06155,0.1964835,0.1854059,7.9,0.5089864,24.99516,0.06384197,13284.34,1.31E-06,13.28434,0,0.5237183,20952.79,0.06895,,,,
459.991,85.00759,316.439,57.76928,0.2020455,0.1825605,10,0.5142187,24.9982,0.06384974,13284.32,1.53E-06,13.28432,0,0.5385437,21543.29,0.06895,,,,
460.682,85.00022,325.1201,58.5065,0.2075639,0.1799535,12.6,0.5142356,24.99527,0.06384224,13284.33,1.46E-06,13.28433,0,0.5532528,22134.3,0.06895,,,,
461.4728,84.99554,333.7843,59.25648,0.2131356,0.1775292,15.8,0.506655,24.99999,0.0638543,13284.32,1.53E-06,13.28432,0,0.5681038,22724.16,0.06895,,,,
461.7638,84.99838,340.9964,59.77251,0.2177036,0.1752878,19,0.4915935,24.9957,0.06384336,13284.31,1.53E-06,13.28431,0,0.5802796,23215.17,0.06895,,,,
461.955,84.99926,350.9053,60.60996,0.2240921,0.1727246,25,0.4448742,25.00267,0.06386114,13284.3,1.53E-06,13.2843,0,0.5973079,23889.76,0.06895,,,,
462.6467,85.00032,361.2536,63.5727,0.2307818,0.1759781,31.6,0.3748224,25.01146,0.0638836,13284.28,1.75E-06,13.28428,0,0.6151389,24594.28,0.06895,,,,
463.4394,85.00313,371.1391,62.8936,0.2369,0.1694609,39.8,0.2570744,24.99068,0.06383051,13284.26,1.97E-06,13.28426,0,0.6314468,25267.3,0.06895,,,,
463.7702,84.99996,378.1518,62.66292,0.241565,0.1657084,50,0.1154157,25.01023,0.06388044,13284.26,1.97E-06,13.28426,0,0.6438813,25744.72,0.06895,,,,
463.9824,84.99962,390.487,69.42453,0.2493217,0.1777896,63,0.3296196,24.99789,0.06384892,13284.26,1.9E-06,13.28426,0,0.6645562,26584.5,0.06895,,,,
464.2978,85.00265,396.577,58.9732,0.253231,0.1487055,79.5,0.8573706,24.99994,0.06385418,13284.28,1.75E-06,13.28428,0,0.6749762,26999.11,0.06895,,,,
464.5118,85.00226,404.0825,71.34602,0.2580206,0.176563,100,1.719804,24.99966,0.06385346,13284.31,1.53E-06,13.28431,0,0.6877429,27510.09,0.06895,,,,
478.1787,89.98397,201.1684,43.47911,0.1284636,0.2161329,1,0.3464456,25.00173,0.06385874,13290.72,2.85E-06,13.29073,0,0.3424142,13695.62,0.06895,,,,
479.3243,89.98795,208.6166,44.66354,0.133213,0.2140939,1.3,0.3588095,25.00043,0.06385542,13290.83,2.04E-06,13.29083,0,0.3550736,14202.7,0.06895,,,,
480.5263,90.00181,214.7056,45.55958,0.1370783,0.2121956,1.6,0.3687561,24.99626,0.06384478,13290.88,1.68E-06,13.29088,0,0.3653762,14617.24,0.06895,,,,
480.9033,90.0014,221.2879,46.45313,0.1413226,0.2099217,2,0.3795348,25.00367,0.0638637,13290.89,1.53E-06,13.29089,0,0.3766894,15065.36,0.06895,,,,
481.147,90.00281,227.9894,47.23337,0.1455767,0.2071735,2.5,0.3900894,24.99924,0.06385239,13290.9,1.53E-06,13.2909,0,0.3880284,15521.61,0.06895,,,,
482.149,90.00152,235.6,48.01813,0.1504166,0.2038121,3.2,0.4017141,24.99597,0.06384404,13290.92,1.31E-06,13.29092,0,0.400929,16039.74,0.06895,,,,
482.526,89.99879,249.3972,49.33413,0.1592475,0.1978135,5,0.4210773,24.99946,0.06385296,13290.93,1.31E-06,13.29093,0,0.4244674,16979.06,0.06895,,,,
483.503,90.00089,256.8298,49.94464,0.163968,0.1944659,6.3,0.4297424,24.99558,0.06384305,13290.92,1.31E-06,13.29092,0,0.4370496,17485.07,0.06895,,,,
485.0441,89.99478,264.3723,50.59812,0.168769,0.1913896,7.9,0.4366868,24.99347,0.06383764,13290.9,1.53E-06,13.2909,0,0.4498466,17998.57,0.06895,,,,
485.46,90.00126,272.0236,51.22973,0.1736633,0.1883283,10,0.4402719,24.99489,0.06384128,13290.89,1.53E-06,13.29089,0,0.4628922,18519.47,0.06895,,,,
486.1508,89.99426,279.7052,51.84328,0.1785815,0.1853497,12.6,0.4388081,24.99687,0.06384632,13290.88,1.53E-06,13.29088,0,0.4760014,19042.44,0.06895,,,,
486.9418,89.99701,287.3692,52.50141,0.1834587,0.1826967,15.8,0.4295479,24.99468,0.06384074,13290.87,1.75E-06,13.29087,0,0.4890012,19564.21,0.06895,,,,
487.2328,90.00324,293.5456,52.98709,0.1874768,0.1805072,19,0.413171,25.0047,0.06386632,13290.86,1.75E-06,13.29086,0,0.4997114,19984.7,0.06895,,,,
487.4242,90.00076,302.5754,53.78796,0.1931674,0.1777672,25,0.3650432,24.99481,0.06384106,13290.86,1.75E-06,13.29086,0,0.5148793,20599.45,0.06895,,,,
488.1162,90.0035,311.6336,57.11424,0.1988254,0.1832737,31.6,0.2937844,24.97913,0.06380102,13290.84,1.97E-06,13.29084,0,0.5299606,21216.13,0.06895,,,,
488.9097,90.00136,320.3534,56.15795,0.204477,0.1753,39.8,0.1789944,24.98992,0.06382859,13290.83,1.97E-06,13.29083,0,0.5450249,21809.78,0.06895,,,,
489.1802,89.9962,326.4649,56.06693,0.2083722,0.1717396,50,0.1186515,24.98924,0.06382685,13290.82,1.97E-06,13.29082,0,0.5554072,22225.85,0.06895,,,,
489.3902,90.00249,337.6234,62.94298,0.2155817,0.1864295,63,0.4076624,24.99938,0.06385273,13290.83,1.97E-06,13.29083,0,0.5746239,22985.53,0.06895,,,,
489.7056,89.99426,342.8456,52.60324,0.2189338,0.1534313,79.5,0.9435139,25.00138,0.06385784,13290.86,1.75E-06,13.29086,0,0.5835586,23341.06,0.06895,,,,
489.9012,89.99156,349.4137,64.92153,0.2231104,0.1858013,100,1.808274,24.99939,0.06385278,13290.87,1.68E-06,13.29088,0,0.5946911,23788.22,0.06895,,,,
503.7787,94.99121,168.9091,37.19723,0.1078651,0.2202204,1,0.2916558,25.00218,0.06385989,13298.13,2.19E-06,13.29813,0,0.28751,11499.4,0.06895,,,,
504.9244,94.99208,175.3785,38.52718,0.1119761,0.2196802,1.3,0.302478,24.99762,0.06384824,13298.24,2.41E-06,13.29824,0,0.2984675,11939.84,0.06895,,,,
506.1264,94.99413,180.711,39.51032,0.1153772,0.2186381,1.6,0.3113084,24.99683,0.06384623,13298.3,1.97E-06,13.2983,0,0.3075329,12302.88,0.06895,,,,
506.5033,94.99595,186.4903,40.49498,0.1190894,0.2171426,2,0.3207965,25.00152,0.06385822,13298.31,1.97E-06,13.29831,0,0.3174276,12696.33,0.06895,,,,
506.747,94.99134,192.4213,41.34754,0.1228568,0.2148802,2.5,0.3301733,24.99744,0.06384778,13298.32,1.75E-06,13.29832,0,0.3274694,13100.12,0.06895,,,,
507.749,94.99969,199.159,42.17813,0.1271414,0.2117812,3.2,0.3404404,24.99406,0.06383915,13298.36,1.39E-06,13.29836,0,0.33889,13558.82,0.06895,,,,
508.126,95.00266,211.4458,43.40824,0.1350194,0.2052925,5,0.3574267,25.0004,0.06385534,13298.37,1.31E-06,13.29837,0,0.3598884,14395.31,0.06895,,,,
509.103,95.00211,218.0504,44.05074,0.1392026,0.2020209,6.3,0.3647808,24.99426,0.06383967,13298.37,1.31E-06,13.29837,0,0.3710387,14844.96,0.06895,,,,
510.4737,94.99882,224.7228,44.5673,0.143458,0.1983212,7.9,0.370342,24.99352,0.06383778,13298.37,1.31E-06,13.29837,0,0.3823812,15299.22,0.06895,,,,
510.8897,94.99407,231.4801,45.04742,0.1478281,0.194606,10,0.3726007,25.00306,0.06386213,13298.36,1.31E-06,13.29836,0,0.3940295,15759.25,0.06895,,,,
511.5806,95.00288,238.2713,45.56859,0.1521297,0.1912467,12.6,0.3696106,24.99724,0.0638473,13298.34,1.68E-06,13.29834,0,0.4054952,16221.6,0.06895,,,,
512.3718,94.99238,245.014,46.12776,0.1564178,0.1882658,15.8,0.3589175,24.99453,0.06384037,13298.33,1.75E-06,13.29833,0,0.416925,16680.65,0.06895,,,,
512.6631,94.98453,250.531,46.537,0.1598951,0.1857535,19,0.3413003,24.98753,0.06382248,13298.32,1.75E-06,13.29832,0,0.4261934,17056.25,0.06895,,,,
512.8547,94.99058,258.1835,47.39653,0.1646718,0.183577,25,0.291355,24.97126,0.06378093,13298.33,1.82E-06,13.29833,0,0.4389256,17577.23,0.06895,,,,
513.5474,95.00981,266.56,50.301,0.169887,0.1887042,31.6,0.2203076,24.95254,0.0637331,13298.29,1.97E-06,13.29829,0,0.4528266,18147.51,0.06895,,,,
514.3417,95.00144,274.0545,49.5238,0.1749196,0.1807078,39.8,0.1142706,24.98913,0.06382656,13298.29,1.97E-06,13.29829,0,0.4662406,18657.74,0.06895,,,,
514.6544,95.00888,279.2142,49.2627,0.1783076,0.1764333,50,0.1655655,25.00241,0.06386048,13298.28,2.12E-06,13.29828,0,0.4752712,19009.01,0.06895,,,,
514.845,95.00897,289.3516,56.42649,0.1847824,0.1950101,63,0.4818756,25.00255,0.06386082,13298.28,2.04E-06,13.29828,0,0.4925294,19699.17,0.06895,,,,
515.1606,95.005,293.71,46.00878,0.1875491,0.156647,79.5,1.022878,25.00034,0.06385521,13298.3,1.97E-06,13.2983,0,0.4999039,19995.88,0.06895,,,,
515.356,95.00116,299.5657,58.27834,0.1912906,0.1945428,100,1.889558,25.00066,0.063856,13298.33,1.75E-06,13.29833,0,0.509877,20394.55,0.06895,,,,
527.062,99.98957,140.0737,31.07354,0.08944441,0.221837,1,0.2423115,25.00036,0.06385524,13306.75,8.76E-07,13.30675,0,0.2384102,9536.272,0.06895,,,,
528.2076,100.0038,145.4248,32.54092,0.09284926,0.2237646,1.3,0.2514098,24.99711,0.06384693,13306.86,1.46E-07,13.30686,0,0.2474858,9900.575,0.06895,,,,
529.4097,100.0032,149.9519,33.58228,0.09574097,0.2239537,1.6,0.2589886,24.99745,0.0638478,13306.95,2.85E-06,13.30695,0,0.2551934,10208.78,0.06895,,,,
529.7867,99.99412,154.9172,34.60582,0.09894886,0.2233826,2,0.2672356,25.00696,0.0638721,13306.96,2.63E-06,13.30696,0,0.263744,10546.82,0.06895,,,,
530.0303,99.99274,160.0378,35.572,0.1021944,0.2222725,2.5,0.275351,25.0008,0.06385637,13306.98,2.63E-06,13.30698,0,0.2723947,10895.44,0.06895,,,,
531.0324,99.99152,165.944,36.49556,0.1059395,0.219927,3.2,0.2843076,24.9946,0.06384051,13307.02,2.34E-06,13.30702,0,0.2823772,11297.53,0.06895,,,,
531.4094,99.99301,176.7522,37.83481,0.11284,0.2140556,5,0.2988982,24.99469,0.06384075,13307.03,2.19E-06,13.30703,0,0.30077,12033.36,0.06895,,,,
532.3863,99.99255,182.5397,38.38367,0.11653,0.2102757,6.3,0.3050021,24.99368,0.06383818,13307.05,2.04E-06,13.30705,0,0.3106058,12427.37,0.06895,,,,
533.9278,100.0022,188.4258,38.9072,0.1202992,0.2064856,7.9,0.3093684,24.99608,0.0638443,13307,2.41E-06,13.30701,0,0.3206522,12828.1,0.06895,,,,
534.344,99.99907,194.4083,39.33528,0.1241405,0.2023334,10,0.3103113,25.00048,0.06385554,13307,2.41E-06,13.307,0,0.3308911,13235.39,0.06895,,,,
535.0356,100.0002,200.3776,39.76422,0.1279256,0.1984464,12.6,0.3060417,24.99528,0.06384228,13307,2.41E-06,13.30701,0,0.3409802,13641.78,0.06895,,,,
535.8269,100.0046,206.2729,40.18764,0.1317012,0.1948275,15.8,0.2940879,24.99754,0.06384802,13306.99,2.41E-06,13.30698,0,0.351044,14043.14,0.06895,,,,
536.1186,100.0035,211.0615,40.41938,0.1347887,0.1915052,19,0.275509,25.00312,0.0638623,13306.96,2.63E-06,13.30696,0,0.3592736,14369.15,0.06895,,,,
536.3106,100.0044,217.4166,41.25981,0.1389043,0.189773,25,0.2242644,25.0134,0.06388856,13306.98,2.63E-06,13.30698,0,0.3702435,14801.81,0.06895,,,,
537.0041,99.99984,224.7898,43.93453,0.1436251,0.1954472,31.6,0.1541327,25.01517,0.06389307,13306.94,2.85E-06,13.30694,0,0.3828266,15303.78,0.06895,,,,
537.968,99.99699,231.7456,43.27004,0.1477793,0.1867135,39.8,0.07754426,24.96616,0.06376791,13306.89,3.28E-06,13.30689,0,0.3938994,15777.33,0.06895,,,,
538.2805,99.99796,236.0044,42.97088,0.1506762,0.1820766,50,0.2247112,24.99621,0.06384465,13306.9,3.28E-06,13.3069,0,0.4016209,16067.27,0.06895,,,,
538.471,99.99892,245.175,49.59978,0.1565493,0.2023035,63,0.5512212,24.99911,0.06385206,13306.91,3.14E-06,13.30691,0,0.4172754,16691.61,0.06895,,,,
538.7865,99.99592,248.5013,39.69795,0.1586878,0.1597495,79.5,1.096592,25.00142,0.06385794,13306.95,2.85E-06,13.30695,0,0.4229754,16918.06,0.06895,,,,
538.982,100.0019,253.3727,51.5657,0.1617961,0.2035172,100,1.965278,25.00103,0.06385696,13306.96,2.63E-06,13.30697,0,0.4312606,17249.71,0.06895,,,,
550.7037,104.9775,114.3471,25.37403,0.07302192,0.2219036,1,0.1981011,25.00218,0.0638599,13317.04,2.85E-06,13.31704,0,0.1946368,7784.792,0.06895,,,,
551.8492,104.9994,118.7944,26.85676,0.07584434,0.2260776,1.3,0.2057348,24.99636,0.06384502,13317.15,2.12E-06,13.31715,0,0.2021598,8087.571,0.06895,,,,
553.0512,105.0016,122.5642,27.9374,0.0782482,0.2279411,1.6,0.2121006,24.99543,0.06384265,13317.2,1.53E-06,13.3172,0,0.2085672,8344.214,0.06895,,,,
553.4282,105.0008,126.7827,29.01588,0.08094474,0.228863,2,0.2190794,24.99644,0.06384522,13317.22,1.31E-06,13.31723,0,0.2157547,8631.418,0.06895,,,,
553.6717,105.0004,131.0701,30.01491,0.08368631,0.228999,2.5,0.2259479,24.99773,0.06384854,13317.24,1.09E-06,13.31724,0,0.2230623,8923.301,0.06895,,,,
554.6736,104.9963,136.1462,30.99336,0.08691234,0.2276477,3.2,0.2336282,24.99342,0.06383752,13317.26,1.09E-06,13.31726,0,0.2316611,9268.884,0.06895,,,,
555.0507,104.9975,145.5272,32.40617,0.09290078,0.2226811,5,0.2459685,24.99337,0.0638374,13317.25,1.09E-06,13.31726,0,0.247623,9907.549,0.06895,,,,
556.0276,104.9925,150.5643,33.0215,0.09612086,0.2193182,6.3,0.2509283,24.99455,0.06384041,13317.28,9.49E-07,13.31728,0,0.256206,10250.48,0.06895,,,,
557.5693,104.9982,155.7782,33.55785,0.09944356,0.2154208,7.9,0.2541949,24.99308,0.06383664,13317.27,1.09E-06,13.31727,0,0.2650625,10605.44,0.06895,,,,
557.9856,104.9981,161.0362,33.99468,0.102811,0.2110996,10,0.2539792,24.99574,0.06384343,13317.26,9.49E-07,13.31727,0,0.2740383,10963.4,0.06895,,,,
558.6772,104.9961,166.2562,34.34694,0.1061434,0.2065904,12.6,0.2485904,24.99567,0.06384326,13317.29,8.76E-07,13.31729,0,0.2829206,11318.78,0.06895,,,,
559.4688,104.9964,171.3902,34.72545,0.109435,0.2026105,15.8,0.2354958,24.99884,0.06385137,13317.26,1.02E-06,13.31726,0,0.2916943,11668.31,0.06895,,,,
559.7608,105.0022,175.5385,35.12553,0.111987,0.2001016,19,0.2158827,24.97726,0.06379624,13317.26,1.09E-06,13.31726,0,0.2984964,11950.73,0.06895,,,,
559.9537,104.9979,181.3136,35.82425,0.1154206,0.1975818,25,0.1641262,24.92312,0.06365797,13317.24,1.09E-06,13.31724,0,0.3076485,12343.9,0.06895,,,,
560.6482,105.0003,187.5675,38.03749,0.1195625,0.2027936,31.6,0.09789844,24.9567,0.06374374,13317.24,1.24E-06,13.31724,0,0.3186888,12769.66,0.06895,,,,
561.5242,105.0034,193.601,37.36003,0.1237059,0.1929744,39.8,0.09082056,25.01684,0.06389734,13317.22,1.31E-06,13.31722,0,0.3297326,13180.43,0.06895,,,,
561.8344,104.9936,197.0483,36.93678,0.1258757,0.1874504,50,0.2835723,25.0103,0.06388064,13317.2,1.46E-06,13.3172,0,0.3355163,13415.12,0.06895,,,,
562.0249,104.998,205.273,43.61617,0.1310877,0.2124789,63,0.6152139,25.0023,0.06386019,13317.23,1.31E-06,13.31723,0,0.3494086,13975.06,0.06895,,,,
562.3388,105.0004,207.7198,33.55142,0.1326369,0.1615225,79.5,1.163424,24.99978,0.06385375,13317.25,1.09E-06,13.31725,0,0.353538,14141.64,0.06895,,,,
562.5344,104.9983,211.6476,45.04746,0.135136,0.2128418,100,2.033795,24.99813,0.06384956,13317.27,9.49E-07,13.31727,0,0.3601992,14409.05,0.06895,,,,
574.2703,109.9963,91.49891,20.36613,0.05843076,0.2225833,1,0.1587353,25.00204,0.06385952,13329.85,2.04E-06,13.32985,0,0.1557447,6229.28,0.06895,,,,
575.416,110.0008,95.08231,21.63994,0.06070593,0.2275917,1.3,0.1649037,24.9966,0.06384566,13330,1.02E-06,13.33,0,0.1618091,6473.24,0.06895,,,,
576.618,110.0016,98.17337,22.68233,0.06266541,0.2310436,1.6,0.17013,24.99102,0.06383139,13330.1,7.3E-08,13.33011,0,0.167032,6683.68,0.06895,,,,
576.995,109.9954,101.5813,23.76392,0.06487597,0.23394,2,0.1758886,25.0046,0.06386609,13330.12,3.28E-06,13.33012,0,0.1729241,6915.69,0.06895,,,,
577.2385,109.9973,105.1488,24.7082,0.06714024,0.2349832,2.5,0.1815312,24.99932,0.0638526,13330.15,3.14E-06,13.33015,0,0.1789594,7158.571,0.06895,,,,
578.2405,109.9962,109.4147,25.72999,0.06984584,0.2351603,3.2,0.1879198,24.99278,0.06383589,13330.17,3.07E-06,13.33017,0,0.1861711,7448.994,0.06895,,,,
578.6175,109.9989,117.2586,27.26765,0.07485498,0.232543,5,0.1978494,24.99343,0.06383754,13330.18,2.85E-06,13.33018,0,0.1995227,7983.007,0.06895,,,,
579.5943,109.9992,121.6574,27.8599,0.07766062,0.2290028,6.3,0.2017674,24.99263,0.0638355,13330.18,2.99E-06,13.33018,0,0.207001,8282.484,0.06895,,,,
581.1363,110.0069,126.1802,28.3777,0.08054912,0.2248983,7.9,0.2039502,24.99306,0.06383658,13330.11,2.19E-06,13.33011,0,0.2147002,8590.394,0.06895,,,,
581.5532,110.0121,130.7138,28.75278,0.08349647,0.2199676,10,0.2026759,25.00901,0.06387734,13330.08,1.46E-07,13.33008,0,0.2225562,8899.043,0.06895,,,,
582.2451,110.0064,135.2453,29.19218,0.086344,0.2158462,12.6,0.1961645,24.99539,0.06384254,13330.05,2.19E-07,13.33005,0,0.2301463,9207.55,0.06895,,,,
583.0374,109.9975,139.7907,29.5002,0.08922863,0.2110312,15.8,0.1821563,24.99055,0.06383019,13330.01,7.3E-07,13.33001,0,0.2378351,9517.003,0.06895,,,,
583.3299,109.999,143.3035,29.64512,0.09151547,0.2068695,19,0.1619162,25.00274,0.06386132,13329.98,1.09E-06,13.32998,0,0.2439306,9756.156,0.06895,,,,
583.5055,109.9997,148.1179,29.96832,0.09485053,0.2023275,25,0.1105585,25.0716,0.06403718,13329.97,9.49E-07,13.32998,0,0.25282,10083.92,0.06895,,,,
584.2856,109.9967,153.5405,32.70254,0.09827925,0.2129895,31.6,0.06010752,25.06042,0.06400866,13329.92,1.39E-06,13.32992,0,0.2619591,10453.1,0.06895,,,,
585.2509,109.9986,159.1318,31.9301,0.1016985,0.2006519,39.8,0.1318126,25.02114,0.06390832,13329.87,1.75E-06,13.32987,0,0.271073,10833.76,0.06895,,,,
585.5604,109.994,161.6384,31.37338,0.1031952,0.1940961,50,0.3391267,24.99565,0.06384321,13329.87,1.75E-06,13.32987,0,0.2750623,11004.41,0.06895,,,,
585.7509,109.9909,169.4756,37.69976,0.1081924,0.2224494,63,0.6729794,24.9942,0.0638395,13329.9,1.53E-06,13.3299,0,0.2883821,11537.96,0.06895,,,,
586.0297,109.9951,170.6128,27.8541,0.1089465,0.1632592,79.5,1.224654,25.00066,0.063856,13329.93,1.39E-06,13.32993,0,0.2903921,11615.38,0.06895,,,,
586.2251,109.9883,173.505,38.53643,0.1107941,0.2221056,100,2.097178,25.00082,0.0638564,13329.95,1.31E-06,13.32995,0,0.2953168,11812.29,0.06895,,,,
597.957,114.9854,70.56835,15.85101,0.04506075,0.2246192,1,0.1226039,24.9999,0.06385407,13348.41,8.03E-07,13.34841,0,0.1201075,4804.32,0.06895,,,,
599.1026,114.9783,73.44872,17.03282,0.0468837,0.2319008,1.3,0.1275886,24.99122,0.0638319,13348.63,2.7E-06,13.34863,0,0.1249665,5000.416,0.06895,,,,
600.3047,114.9948,75.93476,17.95966,0.04846711,0.2365144,1.6,0.13182,24.98942,0.0638273,13348.75,1.75E-06,13.34876,0,0.129187,5169.668,0.06895,,,,
600.6816,114.9857,78.65946,18.88575,0.0502493,0.2400951,2,0.136436,25.01087,0.06388209,13348.78,1.17E-06,13.34878,0,0.1339374,5355.166,0.06895,,,,
600.9254,114.9858,81.50747,19.7686,0.05204648,0.2425373,2.5,0.1408724,25.0002,0.06385484,13348.8,1.09E-06,13.3488,0,0.1387276,5549.06,0.06895,,,,
601.9273,114.9971,84.9597,20.71119,0.05422374,0.2437766,3.2,0.1458953,24.9877,0.0638229,13348.83,8.76E-07,13.34883,0,0.1445311,5784.089,0.06895,,,,
602.3043,114.9982,91.37898,22.09611,0.05836178,0.2418074,5,0.1535774,25.0053,0.06386783,13348.83,9.49E-07,13.34883,0,0.1555608,6221.116,0.06895,,,,
603.2813,114.9938,95.02106,22.71949,0.060652,0.2390996,6.3,0.1562135,24.9905,0.06383007,13348.83,8.76E-07,13.34883,0,0.1616653,6469.07,0.06895,,,,
604.4834,114.9958,98.73657,23.2236,0.0630206,0.2352077,7.9,0.157095,24.98931,0.06382702,13348.78,1.24E-06,13.34878,0,0.1679787,6722.024,0.06895,,,,
604.9007,114.9854,102.4728,23.60614,0.06541916,0.2303649,10,0.1544779,24.9946,0.06384051,13348.77,1.53E-06,13.34877,0,0.174372,6976.388,0.06895,,,,
605.5932,115.003,106.2207,23.9588,0.06782229,0.2255568,12.6,0.1468814,24.99846,0.06385038,13348.75,1.68E-06,13.34874,0,0.1807774,7231.544,0.06895,,,,
606.3863,115.0003,109.9938,24.24826,0.07023212,0.2204511,15.8,0.1318554,24.99869,0.06385098,13348.72,1.97E-06,13.34872,0,0.1872007,7488.424,0.06895,,,,
606.6801,114.9956,112.9436,24.47239,0.07210944,0.216678,19,0.1111205,24.99656,0.06384555,13348.71,1.97E-06,13.34871,0,0.1922046,7689.242,0.06895,,,,
606.8949,115.0011,116.8859,24.82564,0.07473972,0.212392,25,0.06267075,25.0345,0.06394246,13348.69,2.19E-06,13.34869,0,0.1992155,7957.639,0.06895,,,,
607.5007,115.0086,121.7123,27.43993,0.0776589,0.2254492,31.6,0.06254925,24.98081,0.06380531,13348.63,2.41E-06,13.34863,0,0.2069965,8286.22,0.06895,,,,
608.3801,114.9996,126.2334,26.50074,0.08063165,0.2099345,39.8,0.180026,25.00812,0.06387505,13348.6,2.7E-06,13.3486,0,0.2149202,8594.019,0.06895,,,,
608.6709,114.9951,128.1776,25.97322,0.08190136,0.2026346,50,0.3933784,25.01662,0.06389678,13348.6,2.7E-06,13.3486,0,0.2183046,8726.382,0.06895,,,,
608.8613,115.0015,135.0997,32.33033,0.08629139,0.2393072,63,0.7296582,25.00706,0.06387237,13348.63,2.41E-06,13.34863,0,0.230006,9197.64,0.06895,,,,
609.1401,114.9996,135.3509,22.10491,0.08642059,0.1633156,79.5,1.283088,24.99803,0.06384928,13348.65,2.26E-06,13.34865,0,0.2303503,9214.741,0,,,,
609.3357,114.9985,136.8548,32.80666,0.08736056,0.2397187,100,2.157467,24.99224,0.0638345,13348.67,2.19E-06,13.34867,0,0.2328558,9317.128,0.06895,,,,
621.107,119.9808,48.14618,11.6506,0.03074006,0.2419838,1,0.08406101,24.99728,0.06384737,13389.9,2.12E-06,13.38989,0,0.08193632,3277.81,0.06895,,,,
622.2527,119.9918,50.23894,12.55871,0.03206842,0.2499796,1.3,0.08769028,24.99118,0.0638318,13390.31,2.63E-06,13.39031,0,0.08547699,3420.286,0.06895,,,,
623.4546,119.9996,52.13907,13.27535,0.03326915,0.2546142,1.6,0.09087157,24.98206,0.0638085,13390.49,9.49E-07,13.39049,0,0.08867751,3549.648,0.06895,,,,
623.8316,119.9958,54.16186,14.01239,0.034587,0.2587133,2,0.09423639,25.00168,0.0638586,13390.52,6.57E-07,13.39052,0,0.09219018,3687.36,0.06895,,,,
624.0753,119.996,56.31489,14.65387,0.03596653,0.260213,2.5,0.09752446,25.00489,0.06386682,13390.51,5.84E-07,13.39051,0,0.09586724,3833.939,0.06895,,,,
625.0774,119.9984,59.00888,15.39924,0.03764628,0.2609648,3.2,0.1012107,24.97781,0.06379766,13390.47,8.76E-07,13.39047,0,0.1003445,4017.347,0.06895,,,,
625.4729,119.994,63.86196,16.47804,0.04077346,0.2580259,5,0.1062192,24.99684,0.06384624,13390.44,1.09E-06,13.39044,0,0.1086799,4347.747,0.06895,,,,
626.6186,119.9954,66.7568,16.97107,0.04258778,0.2542224,6.3,0.107616,24.97694,0.06379544,13390.27,2.26E-06,13.39027,0,0.1135159,4544.828,0.06895,,,,
628.1626,119.9957,69.80097,17.41916,0.04453506,0.2495548,7.9,0.1074422,24.97988,0.06380293,13390.01,8.76E-07,13.39001,0,0.1187063,4752.076,0.06895,,,,
628.5818,119.9954,72.64749,17.73916,0.04640797,0.2441813,10,0.1035245,25.01046,0.06388105,13389.96,1.61E-06,13.38996,0,0.1236984,4945.869,0.06895,,,,
629.1914,119.9948,75.62774,18.03091,0.0482695,0.2384166,12.6,0.09471679,24.98858,0.06382514,13389.81,2.48E-06,13.38981,0,0.1286603,5148.765,0.06895,,,,
629.9872,119.9995,78.59901,18.26768,0.05014162,0.2324161,15.8,0.07882742,24.97647,0.06379422,13389.65,2.92E-07,13.38965,0,0.1336504,5351.05,0.06895,,,,
630.2863,120.0044,80.91656,18.38855,0.05160508,0.2272533,19,0.05848426,24.9692,0.06377568,13389.59,9.49E-07,13.38959,0,0.1375511,5508.83,0.06895,,,,
630.5009,120.0002,83.85222,18.74751,0.05330174,0.2235779,25,0.03541964,24.88722,0.06356628,13389.54,1.24E-06,13.38954,0,0.1420735,5708.691,0.06895,,,,
631.285,120.0062,87.80359,21.32562,0.05611126,0.2428787,31.6,0.1033478,25.02002,0.06390545,13389.38,2.41E-06,13.38939,0,0.1495622,5977.701,0.06895,,,,
632.164,120.0054,91.53224,20.36024,0.05845684,0.222438,39.8,0.2346796,25.00408,0.06386475,13389.23,1.46E-07,13.38923,0,0.1558142,6231.55,0.06895,,,,
632.4545,119.9964,92.51814,19.74517,0.05908325,0.2134194,50,0.4515469,25.00272,0.06386127,13389.21,3.65E-07,13.38921,0,0.1574839,6298.67,0.06895,,,,
632.645,119.9917,98.59242,25.96477,0.06298019,0.2633546,63,0.7900191,25.0098,0.06387934,13389.23,2.92E-07,13.38923,0,0.167871,6712.21,0.06895,,,,
632.9238,119.9936,98.0108,15.92726,0.06258666,0.1625052,79.5,1.345615,25.00101,0.0638569,13389.25,1.46E-07,13.38925,0,0.166822,6672.612,0.06895,,,,
633.1193,119.9932,98.33644,25.9292,0.06278404,0.2636785,100,2.22232,24.99681,0.06384618,13389.26,1.46E-07,13.38926,0,0.1673482,6694.782,0.06895,,,,
644.8801,124.977,18.72596,5.922609,0.01196019,0.316278,1,0.03339158,25.00597,0.06386957,13566.61,1.17E-06,13.56661,0,0.03187937,1274.87,0.06895,,,,
646.0258,124.9936,19.42383,6.182649,0.0124346,0.3183022,1.3,0.0345825,25.06379,0.06401724,13572.03,2.56E-06,13.57203,0,0.03314389,1322.382,0.06895,,,,
647.3965,124.997,20.07575,6.387316,0.01283075,0.3181608,1.6,0.03549202,25.02246,0.06391169,13575.7,1.75E-06,13.5757,0,0.03419981,1366.765,0.06895,,,,
647.8796,124.9959,20.98958,6.663718,0.0134085,0.3174774,2,0.03677184,25.01072,0.06388171,13576.38,5.11E-07,13.57638,0,0.0357398,1428.979,0.06895,,,,
648.2961,124.9897,21.99686,6.910712,0.01404933,0.3141682,2.5,0.03800964,25.00603,0.06386972,13576.74,5.84E-07,13.57674,0,0.03744789,1497.554,0.06895,,,,
650.0053,124.9966,23.29054,7.192859,0.01485272,0.3088318,3.2,0.03927328,24.96755,0.06377144,13576.33,1.02E-06,13.57633,0,0.03958928,1585.629,0.06895,,,,
650.4898,125.0016,25.55125,7.6352,0.01631774,0.298819,5,0.03982144,25.00331,0.0638628,13575.76,1.31E-06,13.57577,0,0.04349424,1739.539,0.06895,,,,
652.1768,124.989,27.14858,7.897705,0.01729527,0.2909067,6.3,0.03907,24.94192,0.06370599,13574.1,1.02E-06,13.5741,0,0.04609981,1848.286,0.06895,,,,
654.0863,125.0009,28.91033,8.172708,0.01841101,0.2826916,7.9,0.03687548,24.93299,0.06368316,13571.67,1.53E-06,13.57167,0,0.04907377,1968.226,0.06895,,,,
654.6021,124.9986,30.35499,8.35745,0.0193504,0.2753237,10,0.0310231,24.95799,0.06374702,13571,8.04E-07,13.571,0,0.05157766,2066.579,0.06895,,,,
655.5806,124.9949,32.01621,8.579972,0.02037785,0.2679883,12.6,0.02198172,24.91944,0.06364856,13570.11,1.31E-06,13.57012,0,0.05431629,2179.676,0.06895,,,,
656.7403,124.9994,33.76272,8.806542,0.02153473,0.2608363,15.8,0.01667987,24.97191,0.06378259,13568.76,1.46E-06,13.56876,0,0.0573999,2298.578,0.06895,,,,
657.0363,124.9981,34.89683,8.919735,0.02231238,0.255603,19,0.033696,25.03282,0.06393814,13568.32,1.39E-06,13.56832,0,0.0594727,2375.79,0.06895,,,,
657.2835,125.0032,36.14648,9.2551,0.02306625,0.2560442,25,0.09340161,24.98392,0.06381328,13567.7,2.56E-06,13.5677,0,0.0614821,2460.866,0.06895,,,,
658.152,125.0024,38.72866,11.9027,0.02474614,0.3073358,31.6,0.1801366,25.01639,0.06389619,13566.4,2.41E-06,13.56641,0,0.06595976,2636.662,0.06895,,,,
659.0313,124.994,41.249,11.09012,0.02634336,0.2688579,39.8,0.3171814,25.00388,0.06386422,13565,1.39E-06,13.565,0,0.07021708,2808.248,0.06895,,,,
659.3224,124.9934,40.88598,10.6896,0.02611402,0.2614489,50,0.5375373,25.00627,0.06387034,13564.69,2.48E-06,13.56469,0,0.06960579,2783.534,0.06895,,,,
659.5128,124.9908,45.53714,16.89445,0.02907636,0.3710038,63,0.8781826,24.99908,0.06385198,13564.56,3.21E-06,13.56456,0,0.0775018,3100.186,0.06895,,,,
659.8282,124.996,43.82488,6.925319,0.02798351,0.1580226,79.5,1.436682,24.99949,0.06385303,13564.28,1.97E-06,13.56428,0,0.07458884,2983.614,0.06895,,,,
660.0237,124.9951,42.45738,17.21535,0.02710867,0.4054738,100,2.316477,24.99797,0.06384914,13564.06,4.38E-07,13.56407,0,0.07225699,2890.514,0.06895,,,,
